Repository: DigicatPT-IST/xlmexlab

# **xlmexlab**
xlmexlab is tool built to create and run LLM and VLM based extraction pipelines. It allows you to create loops of prompt - model response - parsing for a Q&A aproach for data extraction, accelariting multiple model comparison and model optimization.

## **LLM-based Extraction Pipelines**

In this repository you have multiple extraction pipelines available. Every pipeline comes with pre-defined models, model parameters, model template and prompts. Hence you just pass the requirement to run each extraction command. In the case that you want to test different combinations for an existing extraction pipeline we can play with this 4 different arguments:
```bash
--llm_model_name
--llm_model_parameters_path
--prompt_template_path
--prompt_schema_path
```
Right now we support any hugginface model supported by the [vllm](https://docs.vllm.ai/en/v0.7.0/models/supported_models.html) python library. You can define the model you want to run by passing the model name on huggingface or the model folder on your computer on the ```--llm_model_name``` argument. The improve the performance of any pre-trained model you can rely on two things. First you can set the model parameters as temperature and top p passing a file containing the parameters such a [this one](src/xlmexlab/resources/model_parameters/vllm_default_params.json) on the ```--llm_model_parameters_path``` argument. The performance of a model is also improved by passing the correct prompt template file. Multiple models already have the correct prompt template associated with their name. You can find the list [here](src/xlmexlab/prompt.py) under the ```TEMPLATE_REGISTRY```. If you want to use custom template, download [this file](src/xlmexlab/resources/template/ibm_granite3_default_template.json), change the content of the "template" key, based on what your need and then pass the new prompt template path on the ```--prompt_template_path``` argument.  Finnaly the prompt is defined on a schema file that can be passed on the ```--prompt_schema_path```. The prompt is divided in 6 parts:

* **Expertise**: Define the closest field related to your problem.
* **Initialization**: Give general tips for the LLM answer.
* **Objective**: Problem definition and indentification of what the LLM should do.
* **Definitions**: Define concepts to be used by the LLM.
  * **Initialization**:Indicate for what to use the definitions.
  * **Concepts**:Indicate the concept name and describe it.
* **Answer Schema**: Define the answer format of the LLM.
  * **Initialization**:Indicate the part of the response that should follow the format and describe it.
  * **Format**:Give an example of the format.
* **Conclusion**: End your prompt giving the last details and take the opportunity to be kind.

You can find multiple explamples of prompt schemas [here](src/xlmexlab/resources/schemas). Now lets look at all the pipelines you have available now!

### Paragraph Classification
Paragraph classification consists in identifying as True or False if the paragraph is in a certain class. For example you can use it to paragraphas cotnaining experimental procedures from other paragraphs. You can run it in the following way:
```bash
xlmexlab-paragraph_classifier --type "n2_physisorption" pathe_to_paragraphs.txt path_to_results.txt
```
The input should be a .txt file containing a different paragraph in each line, while the output is also a .txt file with True or False in each line. Right now there are 3 options for the ```--type``` argument implemented: 'n2_physisorption' to identify nitrogen physorption experimental procedures paragraphs, 'ftir_pyridine' to identity FTIR spectroscopy with adsorbed pyridine experimental procedures pragraphs and 'desilication_dealumination' to identify desilication and dealumination experiemetanl procedures paragraphs. You can run it for other by passing a new prompt on the ```--prompt_schema_path``` argument. You can find a example of a clssifying prompt [here](src/xlmexlab/resources/schemas/classify_n2_physisorption_schema.json)

### Action Extraction
Action Extraction consists in extracting a sequence of experimental actions that describe the procedure present in the paragraph. To apply run the following line:
```bash
xlmexlab-text2actions --actions_type materials  path_to_paragraphs.txt path_to_results.txt
```
The input should be a .txt file containing a different paragraph in each line, while the output is also a .txt with a list of actions as python dictionaries. Right now you have 4 options for the ```--actions_type```: 'organic' that uses the the action set defined [here](https://www.nature.com/articles/s41467-020-17266-6), 'pistachio' that uses the same action set from organic with small changes to adapt to the [pistachio dataset](https://www.nextmovesoftware.com/pistachio.html), sac that uses the action set defined [here](https://www.nature.com/articles/s41467-023-43836-5) and "materials" that uses the action set defined [here](https://research.ibm.com/

File: src/xlmexlab/resources/datasets/110_zeolite_recipes.txt (part 1 of 2)
200 ml NaOH solution with a concentration of 0.5 M was kept at a temperature of 65 °C in a flask with a reflux condenser using a water bath, and 20 g of the calcined sample was added into the heated NaOH solution. The slurry was stirred at the fixed temperature for a treatment time of 8 h. Subsequently, the slurry was cooled down immediately and filtered. Dilute HNO3 was employed to neutralize the left OH- that adhered on the zeolite. Finally, all the sodium type ZSM-5 samples, including the alkali-treated and untreated, were ion-exchanged with 0.8 M NH4NO3 solution at 80 °C for three times to replace Na+ by NH4+, and followed by washing and drying. The HZSM-5 zeolites were obtained by subsequent calcinations at 520 °C in air for 3 h.
A mixture of 0.2 M of NaOH and TPAOH with a TPA+/OH- ratio of 1 was and introduced in the reactor block at 338 K, maintaining the total volume at 5 cm3. The parent zeolite (166 mg) was added to each reactor and stirred magnetically at 500 rpm for 30 min. Afterwards, the zeolite suspension was quenched by immersion of the reactor in an ice–water mixture and ﬁltered. The ﬁltrate was kept for chemical analysis. The resulting solid was washed with distilled water until neutral pH and dried at 363 K. Finally, the zeolite was converted to its protonic form via three successive exchanges in 0.1 M NH4NO3 followed by calcination at 823 K as described above.
0.8 g of P123 and 1 g of SDS were dissolved in 250 mL of H2O, followed by addition of a certain amount of Y precursors; H2SO4 was used to adjust the pH value of the mixed gel in the range of 1.5−1.8. In these gels, the weight ratio of SiO2/P123 was 3. Then the mixed solutions were assembled for 20 h at 30 °C. After that, the obtained products were transferred into Teﬂon autoclaves for crystallization at 100 °C for 48 h. After ﬁltration, washing, and drying, the as-synthesis products were calcined at 550 °C for 5 h to remove the P123 and SDS.
Subsequently, a water glass solution (44.2 g, 0.2084 mmol), TPA-Br (2.35 g, 0.0088 mmol), and 42 mL of DI water were gradually added to the above solution while stirring for 1 h, yielding a homogene ous aluminosilicate gel mixture. This mixture was aged at room temperature for 60 h in a tightly sealed vessel, then hydrothermally treated at 170 °C for 18 h in a Teflon-lined autoclave before cooling to room temperature, resulting in a white powder product (as-synthesized ZSM-5). The product was washed with DI water to reach a neutral pH (3 × 50 mL / day / 3 days), dried at 100 °C for 12 h, and then calcined at 500 °C for 5 h to completely remove the structure directing agent TPA-Br. Finally, the material was vac uum-dried overnight at room temperature and further heated to 150 °C for 12 h to obtain the porous ZSM 5.
TEOS (6 g) and TPAOH (3.59 g) were mixed with deionized water (5.00 g) in a 50 mL centrifuge tube while being slowly magnetically stirred (350 rpm) at 60 °C in an oil bath for 12 h. Then, Cu(NO3)2·3H2O solution (Si/Cu molar ratio were 23) and NaF solution (Cu/ Na = 2) were rapidly added to the hot-aged silica gel and well mixed by drastic mechanical vibration for seconds. The mixture was heated in a 50 mL Teflon-lined autoclave at 170 °C for 24 h. The zeolite was collected after filtration, washed with water, and dried at 105 °C. The obtained zeolite was calcined at 550 °C in air for 2 h with a heating ramp of 3 °C min−1. All the above-mentioned catalysts were reduced at 400 °C for 2 h with a heating ramp of 3 °C min−1 under an H2 flow of 100 mL min−1 before use.
In a flamed flask, 1-chlorodocosane (2.5 g; 7.10 mmol) was dissolved in 32 mL of anhydrous N,N dimethylformamide (DMF) under an inert atmosphere. (N,N Dimethylaminopropyl)trimethoxysilane (1.6 mL, 7.10 mmol) was added, and then the mixture was stirred at 120 °C for 48 h. When the reaction was finished, the DMF was evaporated under vacuum, and the residue was precipitated with hexane. The product was obtained as a pale yellow solid with 72.28% yield (2.83 g).
Disperse 100 mg of ZSM-5 zeolite crystals in 10 mL of toluene. Add 100 mL of 3-aminopropyl trimethoxysilane (APTMS) and sonicate for 2 h. Centrifuge with toluene (two times) and EtOH (three times) to remove excess unreacted alkoxysilane. ZSM-5 zeolite crystals functionalized with the amino groups (the amino terminal) were redispersed in 0.05 M toluene diisocyanate (TDI) in EtOH for 2 h at 40  C. Then, the mixture was centrifuged with EtOH (three times). The zeolite crystals functionalized with cyanate groups were subsequently redispersed in an aqueous solution of b-CD (0.4 M), and the reaction was performed for 2 h (40  C).
The zeolite precursor with the molar composition of 1.0SiO2: 0.025TiO2: 0.33TPAOH: 0.83IPA: 30H2O was prepared first. In detail, 80.79 g of deionized water was mixed with 65.08 g of TPAOH (25 wt %), and then 50 g of TEOS was added to the mixture under stirring (at 500 rpm) for 40 min to give a clear solution. Then, 2.04 g of TBOT was dissolved in 12 g of IPA, and the resulting solution was dripped to the solution above. The mixture was stirred (at 500 rpm) for 30 min to give a clear solution which was aged under reflux at 90 °C for 24 h. After aging, the resulting product was dried at 100 °C for 24 h until the mass of the gel remained unchanged. Subsequently, the dry gel was crushed to small particles with a size of 150 to 200 mesh.  The sample was calcined at 550 °C for 6 h.
In a solution consisting of 1.00 g of NaOH and 10.00 g of DI water for 24 h and adding 0.418 g of anhydrous NaAlO2 under magnetic stirring. Then, 4.79 g of Na2SiO3 solution was slowly dropped (40 drops/min) into the mixture. The mixture was stirred for 30 min and aged for 24 h. [15].
238 mL of deionized water was mixed with 32.2 mL of 45 wt % aqueous potassium hydroxide solution (Aldrich), to which 30 g of USY (Zeolyst, CBV712, SiO2/Al2O3 = 12) was added. The mixture was shaken for about 30 s and heated in a sealed polypropylene vessel at 100 °C for 4 days under static conditions. The solid product was recovered by centrifugation, washed with water and acetone, and dried overnight at 100 °C. The sample was ion-exchanged three times with 1 M aqueous ammonium nitrate solution at 90 °C for 2 h at a ratio of 100 mL of liquid per gram of solid to obtain the NH4 + form.
The solid CDM was dried in an oven at 100 ◦C for 12 h.
50 mmol of NaOH and 6 mmol of NaAlO2 were dissolved in 50 mL of deionized water. Next, the obtained solution was stirred overnight. Following that, an amount of 1.2 g of silica solution (40 wt%) was gently added into the as-fabricated solution and stirred for 12 h. Finally, the mixture obtained was transferred into a Teflon-lined stainless steel autoclave and dried at 180 1C for 32 h.
Initial molar gel composition was 8Na2O : 1Al2O3 : 10SiO2 : 410H2O. Firstly, 94.5 g of water was poured into a polypropylene (PP) bottle, followed by the addition of 8.4 g of NaOH (≥98 wt%, Sigma-Aldrich). This mixture was manually shaken until a clear solution was formed and then 2.88 g of NaAlO2 (Sigma-Aldrich, Al2O3 (50–56 wt%), Na2O (37–45 wt%)) was added to it. This solution was stirred for 15 min, after which 22.5 g of an aqueous colloidal silica sol (LUDOX HS40®, 40 wt%, Sigma-Aldrich) was added dropwise.
A 0.1N copper nitrate solution was prepared, 200 g of which was weighed and placed in a 500 ml beaker. Next, 10 g of SAPO 18/SAPO-34 zeolite was added to the solution. Nitric acid was then added until pH = 3, stirred, and reacted in a water bath at 80°C. A copper catalyst with 0.3wt% of copper was prepared.
A certain amount of NaOH and NaAlO2 were dis solved in H2O to form solution I. A certain amount of Ludox and template were dispersed in H2O to form solution II. Solution I was added into solution II drop by drop with agitation to form gel mixture. A certain amount of moderate concentrated H2SO4 was added to the mixture to adjust gel pH to 9 to obtain the precursors. Then, MCS was added into the precursor gel, and continuously stirred for 4 h. Finally, the resultant gel was transferred into a stainless-steel Te\ue104on-lined autoclave and crystallized at 180 \x03C for 48 h. The obtained solid product was \ue103ltered, washed with distilled water until the pH of the \ue103ltrate was 7, and then dried at 105 \x03C overnight. The resultant product was a\ue09derwards calcined at 550 \x03C for 6 h to remove the organic templates. The obtained sample was dened as NaZSM-5 zeolite. HZSM-5 zeolite was obtained by ion-exchanging NaZSM-5 zeolite two times with 1 mol L 1 NH4Cl solution (liquid/solid ¼ 10 mL g 1) at 80  C for 4 h. The solid sample was ltered, dried at 105  C overnight, and calcined at 550  C for 6 h.
The mixture with a molar composition of 1.0 SiO2:0.05 TiO2:0.45 TPAOH:35 H2O was transferred into an autoclave and treated at 443 K for 2 days. The solids were separated by centrifugation, washed with distilled water several times until the pH lower than 8.0, dried at 80 ◦C for 24 h, and then calcined at 823 K for 6 h, designated as TS-1-p.
Typically ﬂy ash (20 g) was added into a round bottom ﬂask ﬁlled with 100 mL of distilled water. To this solution, 5 M NaOH was added and the mixture was shaken to homogeneity. The resulting solution mixture was subjected to microwave irradiation using Sineo UWave-1000 at a constant temperature of 100 °C, power 600 W, and 15 min. Thereafter, it was centrifuged to separate the slurry (solid component) and clear extract (liquid component), which were further crystallized in additional steps described in Sections 2.3 and 2.4, respectively, to produce the ﬁnal zeolite products.
Heat 300 ml of 0.1 M NaOH aqueous solution to 338 K in a polyethylene flask with a reflux condenser using a water bath. Add 4 g of ZSM-5 and keep the solution at that temperature while stirring. After 120 min, cool down the slurry immediately using an ice bath and filter.
Calculated amounts of sodium aluminate, silicic acid, sodium hydroxide, tetrapropylammonium bromide, and deionized water were mixed together to form a gel under fast stirring for 3 h. Concentrated sulfuric acid was then added dropwise to adjust the pH value to 10.5. The molar ratio of the starting gel was \xad 20SiO2:0.05Al2O3:1TPABr:1.5Na2O:200H2O. Crystallization was carried out at 180 °C under autogenous pressure for 48 h without stirring in stainless-steel Teflon lined autoclaves. After this crystallization step, the produced solid was recovered by filtration and washed several times with deionized water until the pH value of the decanted water reached 7. The final product was dried overnight at 105 °C and calcined in a muffle furnace under air flow at 530 °C for 12 h with heating rate of 3 °C min−1 to remove the organic template and water trapped within the micropores of the solid. Finally, the solid powder was ion-exchanged with 1 mol l−1 \xad NH4NO3 solution. the H-ZSM-5 zeolite was impregnated with phosphorous in a rotary evaporator device using aqueous solution of different promoters. The wet samples were dried and calcined under the same conditions mentioned above. The prepared powders were pressed, crushed, and sieved to 1.18 mm to 710 μm-sized particles for catalytic evaluation in the reactor.
Catalyst Preparation. Manganese acetate (99%, Merck) solution, TEOS (98%, Acros), and TPAOH (40%, Alfa Aesar) were mixed at room temperature, respectively. A clear brown solution with molar composition 10 SiO2:0.1 MnO:4 TPAOH:195 H2O were aged with stirring for 1 day at room temperature. After aging, 20 mL of the clear solution was transferred into the Teﬂon autoclave for two-step microwave synthesis in an ETHOS 1600 microwave oven (Milestone) performed by the following regime: the ﬁrst step at a temperature of 80 °C for 30 min and the second step at 150 °C for 20 min. After the syntheses, the solid products were separated by rapid centrifugation, washed with distilled water, and dried at 60 °C for several hours. The obtained products were calcined at 500 °C for 5 h in an air ﬂow. 
Typically, 72 mL of slurry from the microwave irradiated coal ﬂy ash solution was used as Al and Si sources. A 28 mL NaAlO2 solution was added to the slurry as an additional Al source to adjust the Si/Al ratio.23 The adjustment of the Si/Al ratio is important to facilitate the type of zeolite that is produced. The resulting solution of the slurry was further subjected to microwave irradiation at 600 W and 20 min. The solid product was centrifuged, oven-dried, and kept for analysis.
0.3 g of NaOH was dissolved in 6.0 mL of deionized water, followed by addition of 0.8376 g C18-6-6Br2 and stirring for 4 h at 40 ◦C to obtain the homogeneous solution A. Solution B was prepared by adding 0.2 g AIP, 13.0 g TEOS, and a certain amount of TEA in 30.0 mL deionized water and stirring for 4 h at 40 ◦C. Afterwards, solution A was slowly dropped into solution B and vigorously stirred for another 12 h at 60 ◦C. Then, 0.15 g ZSM-5 seeds was added to the above mixture and vigorously stirred for 0.5 h. The obtained suspension was transferred into a Teﬂon-lined autoclave, and crystallization of zeolites was conducted at 175 ◦C for 72 h. After that, the obtained sample was washed repeatedly with DI water and ﬁltered. Then, it was successively dried at 100 ◦C for 12 h. To remove the organic contents, the obtained ﬁlter cakes were calcinated at 600 ◦C in air in a static mufﬂe furnace for 6 h. To obtain the H type ZSM-5 samples, ion exchange was processed three times in aqueous NH4Cl solution (1 mol/L, m(liquid)/m(solid) = 30) under stirring at 80 ◦C for 4 h, followed by calcination at 600 ◦C in air for 4 h.
Desilicated with 0.1 M NaOH solution at 85 ◦C for 1 h, under atmospheric pressure. 25 ml of NaOH solution was heated up to 85 ◦C in a ﬂask combined with reﬂux, then 3 g of the calcined (at 400 ◦C) zeolite was added and the mixture was vigorously stirred for 1 h. After modiﬁcation, the ZSM-5 zeolite samples were transformed into ammonium forms by fourfold ion exchange with 0.5 M ammonium nitrate (2 h) without calcinations in between ion-exchange procedures. Finally, samples were transformed into the hydrogen forms by calcinations in vacuum at 550 ◦C.
1.28 g of TU and 0.2 g of (NH4)6Mo7O244H2O were added to 40 mL of deionized water and stirred vigorously for 30 min. The acquired solution was then moved into a Teflon-lined stainless steel autoclave and heated at 200 1C for 24 h. After that, the black precipitate obtained of the MoS2 NFs was washed using deionized water and ethanol solvents multiple times and eventually dried at 80 1C for 12 h.
In the typical synthesis method of hierarchical ZSM-5 zeolites, the mesoporogen OPA was added to 30.7 g tetraethylorthosilicate (TEOS), Shanghai Silicon Mountain Macromolecular Materials Co., Ltd and 45–68 ml tetrapropylammonium hydroxide (TPAOH, 25 wt%, C12H29NO, 203.37, Zhengzhou Alpha Chemical Co., Ltd), after further rapid stirring for 2 h, the obtained emulsion was named as A. Sodium aluminate of 0.11 g (NaAlO2, 82, Shanghai Kaiyun Medical Technology Co., Ltd) was added into 25 ml distilled water for 10–15 min with rapid stirring, and the obtained solution was named as B. Solution A was then added into solution B, and the precursor was further stirred for 2 h. The precursorwas transferred into Teflon coated stainless-steel autoclaves and hydrothermally crystallized at 80ºC for 24 h and then 140–180ºC for 1–7 days. Lastly, the samples were washed and filtrated, and dried at 110ºCfor 12 h and then calcined in air at 550ºC for 10 h. The typical molar composition of the precursor was 220SiO2 : Al2 O 3 : 82.6–124.8 TPAOH: 5974 –7404 H 2O: 2 –7 OPA.
200 ml NaOH solution with a concentration of 0.75 M was kept at a temperature of 55 °C in a flask with a reflux condenser using a water bath, and 20 g of the calcined sample was added into the heated NaOH solution. The slurry was stirred at the fixed temperature for a treatment time of 5 h. Subsequently, the slurry was cooled down immediately and filtered. Dilute HNO3 was employed to neutralize the left OH- that adhered on the zeolite. Finally, all the sodium type ZSM-5 samples, including the alkali-treated and untreated, were ion-exchanged with 0.8 M NH4NO3 solution at 80 °C for three times to replace Na+ by NH4+, and followed by washing and drying. The HZSM-5 zeolites were obtained by subsequent calcinations at 520 °C in air for 3 h.
NaOH pellets (1.77 g, 0.0443 mmol) were dissolved in 44.25 mL deionized water and stirred at room temperature (RT). The ref-LDB sample (2 g) is progressively added to the solution for 1 h while continually stirring at 80 °C for an additional 2 h. The mixture was then filtered to collect the sodium silicate (Na2SiO3) and sodium aluminate solution (NaAlO2). To this solution, Na2SiO3$5H2O (44.2 g, 0.2084 mmol), 17.65 mL TPABr solution (2.35 g, 0.0088 mmol), and 42 mL deionized water were slowly added, respectively. After 1 h of stirring, the aluminosilicate gel was aged for 36 h at RT, 80 °C in a 100 mL glass bottles before being hydrothermally treated at 170 °C in Teflon-lined autoclaves during 12 h.
1. Dissolve sodium aluminate in distilled water. 2. Add tetraethylorthosilicate and tetrapropylammonium hydroxide to the sodium aluminate aqueous solution. 3. Age the mixture at room temperature for 20 h. 4. Transfer the gel into Teﬂon-lined stainless-steel autoclaves, seal, and rotate at 175 ◦C for 20 h. 5. Rinse the synthesized zeolites with distilled water and dry at 80 ◦C overnight. 6. Calcinate the zeolites at 480 ◦C for 8 h with a temperature ramp of 2 ◦C/min to remove the organic template. 7. Perform a triple ion-exchange procedure at 80 ◦C for 2 h with a 0.1 M aqueous NH4NO3 solution. 8. Calcinate the zeolites at 450 ◦C for 8 h in dry air to obtain the protonic form.
Fill reactors with 5 cm3 of 1 M aqueous solutions of tetrabutylammonium hydroxide (TBAOH), seal, and introduce in the reactor block at 358 K. Add zeolite powder (166 mg) to each reactor and stir magnetically at 500 rpm for 30 min. Quench the zeolite suspension by immersion of the reactor in an ice–water mixture and filter. Wash the resulting solid with distilled water until pH neutral, dry at 373 K for 12 h, and calcine.
5.79 g deionized water was mixed with 4.48 g pseudoboehmite first, and then 5.91 g phosphoric acid was added dropwise. After continuous stirring for 1 h, 0.77 g silica sol was added into the resultant solution slowly, and then stirred for 1 h continuously. Finally, 10 g PEG800 was introduced into the mixture. The reaction mixture was further stirred for 2 h, until a homogeneous mixture was obtained. Then the mixture was transferred into a Teﬂon-lined autoclave and aged at 120 \x03C for 24 h. Subsequently, the autoclave was heated at 200 \x03C for 48 h. The product was separated after the autoclave cooled down to room temperature, and washed with deionized water 3–4 times. Then the product was dried at 120 \x03C for 24 h, followed by calcination at 550 \x03C for 5 h at a heating rate of 2.5 \x03C/min.
The sample was prepared by incipient wetness impregnation of the HZSM 5(AT2) with an aqueous solution of ammonium heptamolybdate. After impregnation, the catalysts were dried at 383 K for 4 h and then calcined in air at 773 K for 4 h. The catalysts were crushed and sieved to 40–60 mesh granules for further use.
Desilicated with 0.1 M NaOH solution at 85 ◦C for 1 h, under atmospheric pressure. 25 ml of NaOH solution was heated up to 85 ◦C in a ﬂask combined with reﬂux, then 3 g of the calcined (at 400 ◦C) zeolite was added and the mixture was vigorously stirred for 1 h. After modiﬁcation, the ZSM-12 zeolite samples were transformed into ammonium forms by fourfold ion exchange with 0.5 M ammonium nitrate (2 h) without calcinations in between ion-exchange procedures. Finally, samples were transformed into the hydrogen forms by calcinations in vacuum at 550 ◦C.
Heat 300 ml of 0.05 M NaOH aqueous solution to 338 K in a polyethylene flask with a reflux condenser using a water bath. Add 4 g of ZSM-5 and keep the solution at that temperature while stirring. After 120 min, cool down the slurry immediately using an ice bath and filter.
5.79 g deionized water was mixed with 4.48 g pseudoboehmite first, and then 5.91 g phosphoric acid was added dropwise. After continuous stirring for 1 h, 0.77 g silica sol was added into the resultant solution slowly, and then stirred for 1 h continuously. Finally, 5 g PEG800 was introduced into the mixture. The reaction mixture was further stirred for 2 h, until a homogeneous mixture was obtained. Then the mixture was transferred into a Teﬂon-lined autoclave and aged at 120 \x03C for 24 h. Subsequently, the autoclave was heated at 200 \x03C for 48 h. The product was separated after the autoclave cooled down to room temperature, and washed with deionized water 3–4 times. Then the product was dried at 120 \x03C for 24 h, followed by calcination at 550 \x03C for 5 h at a heating rate of 2.5 \x03C/min.
The calculated amounts of ­ NaAlO2 were dissolved with deionized water under vigorous stirring, and then a transparent solution was obtained by adding TPAOH. Next, TEOS was added into the above solution. The synthesis mixture with a molar composition of 0.0176Al2O3:0.578SiO2:0.15TPAOH:12.5H2O was aliquoted into two portions. The obtained two mixtures were continuously stirred for 14 h under room temperature. Then, the two mixtures were transferred into Teflon-lined autoclave and crystallized at 180 °C for 4 days. Finally, the precipitate was filtered, washed, dried overnight and calcined at 550 °C for 5 h. The calcined samples were exchanged twice with 1 M ­ NH4NO3 solution at 80 °C for 6 h, and then calcined at 550 °C. 
After drying, 5 g of ZSM-5-AT was put into a 1 M NH4NO3 solution and then stirred at 353 K for 2 h, followed by ﬁl tering and rinsing with distilled water to remove all Na. This procedure was repeated ﬁve times to obtain NH4-ZSM-5-AT. After drying at 383 K overnight, the NH4-ZSM-5-AT was calcined in an electric furnace.
In a typical experiment, to obtain an aimed loading of 3 wt.-% of Pt, a solution of 0.061 g of tetraammine platinum (II) nitrate in 0.75 cm3 of deionized water was added dropwise to 1 g of parent zeolite Y. The resulting solid was then dried in static air at 373 K for 12 h and subsequently
25 g of 1,2,4,5-tetramethylimidazole (98%, TCI Chemicals) and 21 g of dibromopentane (98%, TCI Chemicals) were mixed in 100 ml of methanol and then refluxed for 4 days. When the reaction was finished, the gelatinous product in the bromide form (BTPBr) was formed at the bottom of the flask, which was separated by pouring out the upper methanol. The product was washed with methanol and diethyl ether and then dried in a vacuum oven at room temperature.
Heat 300 ml of 0.1 M NaOH aqueous solution to 358 K in a polyethylene flask with a reflux condenser using a water bath. Add 4 g of ZSM-5 and keep the solution at that temperature while stirring. After 30 min, cool down the slurry immediately using an ice bath and filter.
Desilicated with 0.05 M NaOH solution at 85 ◦C for 1 h, under atmospheric pressure. 25 ml of NaOH solution was heated up to 85 ◦C in a ﬂask combined with reﬂux, then 3 g of the calcined (at 400 ◦C) zeolite was added and the mixture was vigorously stirred for 1 h. After modiﬁcation, the ZSM-5 zeolite samples were transformed into ammonium forms by fourfold ion exchange with 0.5 M ammonium nitrate (2 h) without calcinations in between ion-exchange procedures. Finally, samples were transformed into the hydrogen forms by calcinations in vacuum at 550 ◦C.
3 g of TPA@ST(90 °C) was mixed with 1.5 g of aqueous 0.5 M TPAOH solution and transferred to a PTFE-lined autoclave (100 mL) for further crystallization at 170 °C for 2−24 h. After the synthesis, the reaction mixture was centrifuged to separate the solid product (from the liquid), which was then washed using deionized water 3 times and dried at 100 °C in an oven overnight. After drying, the solid sample was calcined at 550 °C for 6 h.
Catalyst Preparation. Manganese acetate (99%, Merck) solution, TEOS (98%, Acros), and TPAOH (40%, Alfa Aesar) were mixed at room temperature, respectively. A clear brown solution with molar composition 10 SiO2:0.1 MnO:4 TPAOH:195 H2O were aged with stirring for 1 day at room temperature. After aging, 20 mL of the clear solution was transferred into a Teﬂon-lined stainless steel autoclave for one-step hydrothermal conventional synthesis performed at 175 °C for 1 day. After the syntheses, the solid products were separated by rapid centrifugation, washed with distilled water, and dried at 60 °C for several hours. The obtained products were calcined at 500 °C for 5 h in an air ﬂow.
The precursor gel had a molar composition of 100SiO2/ XAl2O3/50TMAdaOH/4400H2O, where X = 2. First, 6.97 g of TMAdaOH aqueous solution (25 wt %, Tokyo Chemical Industry Co. Ltd.) was added to 6.35 g deionized water, followed by the designated amount of Al(OH)3 (Sigma-Aldrich, >99%) under stirring in ambient conditions. Then, 2.47 g of silica sol (LUDOX AS-40, 40 wt %) was added dropwise and stirred for 2 h until a homogeneous gel solution was obtained. This gel mixture was transferred to a 160 mL Teflon-lined stainless-steel autoclave and kept at 160 °C for 6 days of crystallization under 40 rpm rotation. Centrifugation was used to collect the as-synthesized sample, which was then washed four times and the powder dried at 110 °C overnight. Finally, it was calcined at 600 °C for 8 h under flowing air to remove the organic template.
(1) 5 g of ZSM-5 powder was added to 30 g of distilled water and stirred for 30 min to form gel A. (2) 7.8 g of orthophosphoric acid (85% H3PO4) was added to 70 g of distilled water and the mixture was stirred for 30 min. Then, 4.6 g of pseudoboehmite (72 wt% Al2O3) was added dropwise and the mixture was stirred for another 30 min. Aerwards, 3.0 g silica sol (30 wt% SiO2) was added dropwise with further stirring for 120 min to get a homogeneous gel B. (3) 6.2 g of di-n-propylamine (99 wt%) was added to the mixture of gel A and B (1 : 1). The mixture was stirred for 150 min to form homogenous gel C. (4) Gel C was transferred to a stainless steel autoclave and heated to 180 °C for 24 h to produce the solid production. Then the solid production was washed with distilled water and dried at 120 °C overnight. At last, the solid production was calcinated at 600 °C for 6 h to remove the templates in the pores of the sample. In this way, the ZSM-5/SAPO-11 zeolite was obtained.
A certain amount of NaOH and NaAlO2 were dis solved in H2O to form solution I. A certain amount of Ludox and template were dispersed in H2O to form solution II. Solution I was added into solution II drop by drop with agitation to form gel mixture. A certain amount of moderate concentrated H2SO4 was added to the mixture to adjust gel pH to 9 to obtain the precursors. Then, MCS was added into the precursor gel, and continuously stirred for 4 h. Finally, the resultant gel was transferred into a stainless-steel Te\ue104on-lined autoclave and crystallized at 180 \x03C for 48 h. The obtained solid product was \ue103ltered, washed with distilled water until the pH of the \ue103ltrate was 7, and then dried at 105 \x03C overnight. The resultant product was a\ue09derwards calcined at 550 \x03C for 6 h to remove the organic templates. The obtained sample was dened as NaZSM-5 zeolite. HZSM-5 zeolite was obtained by ion-exchanging NaZSM-5 zeolite two times with 1 mol L 1 NH4Cl solution (liquid/solid ¼ 10 mL g 1) at 80  C for 4 h. The solid sample was ltered, dried at 105  C overnight, and calcined at 550  C for 6 h.
Nano-sized silicalite-1 and NaAlO2 were added into the TPAOH solution and stirred for 10 min. The final molar composition was 60SiO2 : 11TPAOH: 1Al2O3. After being mixed adequately, the mixture was hydrothermally treated in a stainless steel autoclave at 443 K under mild rotation for 72 h. Thereafter, the Na ZSM-5 sample was obtained by repeating the above procedure in section 2.1 about the collection of the solid product of silicalite-1. To obtain H-form zeolites, Na-ZSM-5 samples were ion exchanged with 0.8 M NH4Cl aqueous solution at 353 K three times. Then, the samples were filtered and dried for 12 h at 373 K, followed by calcination in static air at 823 K for 6 h.
Desilicated with 1 M NaOH solution at 85 ◦C for 1 h, under atmospheric pressure. 25 ml of NaOH solution was heated up to 85 ◦C in a ﬂask combined with reﬂux, then 3 g of the calcined (at 400 ◦C) zeolite was added and the mixture was vigorously stirred for 1 h. After modiﬁcation, the ZSM-5 zeolite samples were transformed into ammonium forms by fourfold ion exchange with 0.5 M ammonium nitrate (2 h) without calcinations in between ion-exchange procedures. Finally, samples were transformed into the hydrogen forms by calcinations in vacuum at 550 ◦C.
Add a solution of 31.1 g (100 mmol) of 1,4-diiodobutane in 75 mL of acetonitrile dropwise under stirring into a solution of 40.8 g (250 mmol) of tris(dimethylamino) phosphine in 75 mL of acetonitrile. Stir the resulting mixture at room temperature for 2 days. Recover the white precipitate by filtration, wash with acetonitrile and diethyl ether, and dry under a vacuum to obtain pure 1,4-TDEAPI2.
200 ml NaOH solution with a concentration of 0.75 M was kept at a temperature of 55 °C in a flask with a reflux condenser using a water bath, and 20 g of the calcined sample was added into the heated NaOH solution. The slurry was stirred at the fixed temperature for a treatment time of 2 h. Subsequently, the slurry was cooled down immediately and filtered. Dilute HNO3 was employed to neutralize the left OH- that adhered on the zeolite. Finally, all the sodium type ZSM-5 samples, including the alkali-treated and untreated, were ion-exchanged with 0.8 M NH4NO3 solution at 80 °C for three times to replace Na+ by NH4+, and followed by washing and drying. The HZSM-5 zeolites were obtained by subsequent calcinations at 520 °C in air for 3 h.
Some samples were subsequently acid treated in 0.020.1 M aqueous HCl (1 g zeolite per 100 cm3 of solution) at 338 K for 6 h. Prior to acidity characterization and catalytic testing, the zeolites were converted into the protonic form by three consecutive ion exchanges in 0.1 M aqueous NH4NO3 (298 K, 12 h, 1 g zeolite per 100 cm3 of solution), followed by calcination as described for the parent zeolite.
The initial gel for the template-free synthesis of ZSM-5 zeolite was prepared by mixing a solution of sodium silicate (Na2SiO3, 28% SiO2, Merck), NaOH (98%, Merck), aluminum sulfate (Al2(SO4)3 18H2O, Merck), H2SO4 (98%, Merck) and deionized (DI) water with the molar ratios of 16Na2O : 31SiO2 : Al2O3 : 2400 H2O : 16H2SO4 (composition A) and 28Na2O : 62SiO2 : Al2O3 : 2400 H2O : 16H2SO4 (composition B). These initial gels were mixed strongly and aged at room temperature for some time. Then the prepared gels were transferred to a Teflon-lined stainless steel autoclave and hydrothermally treated at 185 °C under stirring at 200 rpm for a range of reaction times. After the hydrothermal synthesis, the prepared ZSM-5 zeolites were filtered, washed with DI water, and then dried at 120 1C overnight. The NaZSM-5 was changed to HZSM-5 by the ion exchange method. The ion exchange was done three times with a solution of NH4NO3 at 80 1C for 2 h. Then the samples were dried at 120 1C overnight and calcined at 550 1C for 4 h.
To prepare the feed gel, 2.78 g of NaAlO2 was dissolved in a solution containing 0.035 g of NaOH and 22.3 g of DI water. Next, 30.19 g of Na2SiO3 silicate solution was slowly added to the sodium aluminate solution at a rate of 60 drops/min under stirring for 30 min. The obtained feed gel was then added to the wood-containing seed gel and stirred continuously for 30 min. The resultant mixture was aged for 24 h at room temperature without stirring, then heated at 90 °C for 24 h. After cooling down, the solid products, including the wood–zeolite composite and zeolite powder, were separated, repeatedly washed with DI water using sonication until the pH of the washing water was approxi mately 8, and dried at 100 °C overnight.
0.8 g of P123 and 1 g of SDS were dissolved in 250 mL of H2O, followed by addition of a certain amount of Y precursors; H2SO4 was used to adjust the pH value of the mixed gel in the range of 1.5−1.8. In these gels, the weight ratio of SiO2/P123 was 4. Then the mixed solutions were assembled for 20 h at 30 °C. After that, the obtained products were transferred into Teﬂon autoclaves for crystallization at 100 °C for 48 h. After ﬁltration, washing, and drying, the as-synthesis products were calcined at 550 °C for 5 h to remove the P123 and SDS.
A silicalite-1 growth solution was prepared according to a previously reported protocol21 to achieve a molar composition of 1 SiO2/0.16 TPA2O/29 H2O/ 4 EtOH. Tetrapropylammonium hydroxide (TPAOH, 40%, Alfa Aesar) was used as an organic structure-directing agent (OSDA) for the synthesis. TPAOH was diluted with deionized (DI) water, followed by the dropwise addition of the silica source, tetraethylorthosilicate (TEOS, 98%, Sigma-Aldrich), under continuous stirring. The solution was stirred overnight at room temperature to yield a clear solution, which was combined with Pt/Al2O3 particles (1 wt % of solution) in a Teﬂon-lined stainless-steel autoclave (Parr Instruments). The autoclave was heated in a ThermoFischer Precision 3050 series gravity oven at 100 °C under constant rotation (30 rpm) to prevent sedimentation of core particles. After 24 h, the autoclave was removed from the oven and quenched to room temperature. The seeded core or P(0.05)-AS particles were isolated from the mother liquor by ﬁltration (Filter Paper, Qualitative, 415, VWR) and washing with DI water.
A mixture of 14.9 g of ethanol and 16.9 g of a TPAOH solution was prepared in a perﬂuoroalkoxy alkane (PFA) container (100 mL capacity) and then stirred for 10 min. We subsequently added 12.1 g of TEOS dropwise to obtain ﬁnal TEOS:TPAOH:ethanol:H2O molar ratio of 1:0.36:5.57:12.11. The resulting solution was aged at 30 °C for 24 h before 21.5 g aliquots of it were transferred to a Teﬂon-lined autoclave (180 mL capacity) to undergo a subsequent hydrothermal reaction in an oven under conventional heating at 135 °C for 6 h. Following the completion of the hydrothermal synthesis process, the zeolite suspensions (21.5 g) were mixed with 2.96 g of TWEEN 80 as a surfactant. The mixtures were then stirred at 30 °C for 24 h to form cast suspensions.
0.3 g of NaOH was dissolved in 6.0 mL of deionized water and stirring for 4 h at 40 ◦C to obtain the homogeneous solution A. Solution B was prepared by adding 0.2 g AIP and 13.0 g TEOS in 30.0 mL deionized water and stirring for 4 h at 40 ◦C. Afterwards, solution A was slowly dropped into solution B and vigorously stirred for another 12 h at 60 ◦C. Then, 0.15 g ZSM-5 seeds was added to the above mixture and vigorously stirred for 0.5 h. The obtained suspension was transferred into a Teﬂon-lined autoclave, and crystallization of zeolites was conducted at 175 ◦C for 72 h. After that, the obtained sample was washed repeatedly with DI water and ﬁltered. Then, it was successively dried at 100 ◦C for 12 h. To remove the organic contents, the obtained ﬁlter cakes were calcinated at 600 ◦C in air in a static mufﬂe furnace for 6 h. To obtain the H type ZSM-5 samples, ion exchange was processed three times in aqueous NH4Cl solution (1 mol/L, m(liquid)/m(solid) = 30) under stirring at 80 ◦C for 4 h, followed by calcination at 600 ◦C in air for 4 h.
Heat 300 ml of 0.2 M NaOH aqueous solution to 358 K in a polyethylene flask with a reflux condenser using a water bath. Add 4 g of ZSM-5 and keep the solution at that temperature while stirring. After 300 min, cool down the slurry immediately using an ice bath and filter.
Catalyst Preparation. Manganese acetate (99%, Merck) solution, TEOS (98%, Acros), and TPAOH (40%, Alfa Aesar) were mixed at room temperature, respectively. A clear brown solution with molar composition 10 SiO2:0.2 MnO:4 TPAOH:195 H2O were aged with stirring for 1 day at room temperature. After aging, 20 mL of the clear solution was transferred into a Teﬂon-lined stainless steel autoclave for one-step hydrothermal conventional synthesis performed at 175 °C for 1 day. After the syntheses, the solid products were separated by rapid centrifugation, washed with distilled water, and dried at 60 °C for several hours. The obtained products were calcined at 500 °C for 5 h in an air ﬂow. 
200 ml NaOH solution with a concentration of 0.2 M was kept at a temperature of 65 °C in a flask with a reflux condenser using a water bath, and 20 g of the calcined sample was added into the heated NaOH solution. The slurry was stirred at the fixed temperature for a treatment time of 5 h. Subsequently, the slurry was cooled down immediately and filtered. Dilute HNO3 was employed to neutralize the left OH- that adhered on the zeolite. Finally, all the sodium type ZSM-5 samples, including the alkali-treated and untreated, were ion-exchanged with 0.8 M NH4NO3 solution at 80 °C for three times to replace Na+ by NH4+, and followed by washing and drying. The HZSM-5 zeolites were obtained by subsequent calcinations at 520 °C in air for 3 h.
5.79 g deionized water was mixed with 4.48 g pseudoboehmite first, and then 5.91 g phosphoric acid was added dropwise. After continuous stirring for 1 h, 0.77 g silica sol was added into the resultant solution slowly, and then stirred for 1 h continuously. Finally, 5 g PEG2000 was introduced into the mixture. The reaction mixture was further stirred for 2 h, until a homogeneous mixture was obtained. Then the mixture was transferred into a Teﬂon-lined autoclave and aged at 120 \x03C for 24 h. Subsequently, the autoclave was heated at 200 \x03C for 48 h. The product was separated after the autoclave cooled down to room temperature, and washed with deionized water 3–4 times. Then the product was dried at 120 \x03C for 24 h, followed by calcination at 550 \x03C for 5 h at a heating rate of 2.5 \x03C/min.
Desilicated with 0.05 M NaOH solution at 85 ◦C for 1 h, under atmospheric pressure. 25 ml of NaOH solution was heated up to 85 ◦C in a ﬂask combined with reﬂux, then 3 g of the calcined (at 400 ◦C) zeolite was added and the mixture was vigorously stirred for 1 h. After modiﬁcation, the ZSM-12 zeolite samples were transformed into ammonium forms by fourfold ion exchange with 0.5 M ammonium nitrate (2 h) without calcinations in between ion-exchange procedures. Finally, samples were transformed into the hydrogen forms by calcinations in vacuum at 550 ◦C.
The molar composition of the synthesis gel was 60SiO2/0.30Al2O3/ 18TBPOH/0.75NaOH/600H2O/240EtOH. In a typical synthesis, 8.6 g of tetraethyl orthosilicate, 0.08 g of aluminum, and 8.6 g of TBPOH solution were mixed and stirred at room temperature, until the homogeneous mixture was observed. Then, a sodium hydroxide solution composed of 0.02 g of sodium hydroxide and 2.3 g of distilled water was added into the prepared solution mixture under constant stirring at room temperature for 12 h to obtain the homogeneous gel. After that, the obtained gel was transferred into a Teﬂon-lined stainless steel autoclave and crystallized at 130 °C for 48 h in the static oven.53 After the hydrothermal treatment, a milky solution was collected and washed with distilled water by repeated centrifugation, until the pH of the supernatant was lower than 9. The precipitate was dried in an oven at 110 °C to obtain ZSM-5 powders and calcined at 650 °C for 8 h to remove the SDA. To prepare the acid catalyst, the zeolite powders were converted to H+ form by the ion exchange with ammonium cation. The zeolite powders were treated repeatedly with 1 M of NH4Cl solution at 80 °C for 2 h for three times and calcined at 650 °C for 6 h.
