Repository: DigicatPT-IST/xlmexlab

# **xlmexlab**
xlmexlab is tool built to create and run LLM and VLM based extraction pipelines. It allows you to create loops of prompt - model response - parsing for a Q&A aproach for data extraction, accelariting multiple model comparison and model optimization.

## **LLM-based Extraction Pipelines**

In this repository you have multiple extraction pipelines available. Every pipeline comes with pre-defined models, model parameters, model template and prompts. Hence you just pass the requirement to run each extraction command. In the case that you want to test different combinations for an existing extraction pipeline we can play with this 4 different arguments:
```bash
--llm_model_name

File: src/xlmexlab/resources/datasets/actions_110_test_zeolite_recipes.txt (part 1 of 5)
[{'action': 'NewSolution', 'content': {'solution': None}}, {'action': 'Add', 'content': {'material': {'name': 'NaOH', 'quantity': ['200 ml'], 'concentration': ['0.5 M']}, 'dropwise': False, 'duration': None, 'ph': None}}, {'action': 'ChangeTemperature', 'content': {'temperature': '65 °C', 'microwave': False, 'heat_ramp': None}}, {'action': 'Add', 'content': {'material': {'name': 'calcined sample', 'quantity': ['20 g'], 'concentration': []}, 'dropwise': False, 'duration': None, 'ph': None}}, {'action': 'Stir', 'content': {'duration': '8 h', 'stirring_speed': None}}, {'action': 'ChangeTemperature', 'content': {'temperature': 'Cool', 'microwave': False, 'heat_ramp': None}}, {'action': 'Separate', 'content': {'phase_to_keep': 'precipitate', 'method': 'filtration'}}, {'action': 'Add', 'content': {'material': {'name': 'dilute HNO3', 'quantity': [], 'concentration': []}, 'dropwise': False, 'duration': None, 'ph': None}}, {'action': 'Wash', 'content': {'material': {'name': 'Dilute HNO3', 'quantity': [], 'concentration': []}, 'method': None}}, {'action': 'NewSolution', 'content': {'solution': None}}, {'action': 'Add', 'content': {'material': {'name': 'NH4NO3', 'quantity': [], 'concentration': ['0.8 M']}, 'dropwise': False, 'duration': None, 'ph': None}}, {'action': 'ChangeTemperature', 'content': {'temperature': '80 °C', 'microwave': False, 'heat_ramp': None}}, {'action': 'Add', 'content': {'material': {'name': 'ZSM-5 samples', 'quantity': [], 'concentration': []}, 'dropwise': False, 'duration': None, 'ph': None}}, {'action': 'Repeat', 'content': {'amount': '3'}}, {'action': 'Wash', 'content': {'material': None, 'method': None}}, {'action': 'Dry', 'content': {'temperature': None, 'duration': None, 'atmosphere': None}}, {'action': 'ThermalTreatment', 'content': {'temperature': '520 °C', 'duration': '3 h', 'heat_ramp': None, 'atmosphere': 'air', 'flow_rate': None}}]
[{'action': 'NewSolution', 'content': {'solution': None}}, {'action': 'Add', 'content': {'material': {'name': 'Sodium Hydroxide', 'quantity': [], 'concentration': ['0.1 M']}, 'dropwise': False, 'duration': None, 'ph': None}}, {'action': 'Add', 'content': {'material': {'name': 'Tetrapropylammonium Hydroxide', 'quantity': [], 'concentration': ['0.1 M']}, 'dropwise': False, 'duration': None, 'ph': None}}, {'action': 'ChangeTemperature', 'content': {'temperature': '338 K', 'microwave': False, 'heat_ramp': None}}, {'action': 'Add', 'content': {'material': {'name': 'Parent Zeolite', 'quantity': ['166 mg'], 'concentration': []}, 'dropwise': False, 'duration': None, 'ph': None}}, {'action': 'Stir', 'content': {'duration': '30 min', 'stirring_speed': '500 rpm'}}, {'action': 'ChangeTemperature', 'content': {'temperature': 'Cool', 'microwave': False, 'heat_ramp': None}}, {'action': 'Separate', 'content': {'phase_to_keep': 'precipitate', 'method': 'filtration'}}, {'action': 'Wash', 'content': {'material': {'name': 'Distilled water', 'quantity': [], 'concentration': []}, 'method': None}}, {'action': 'Dry', 'content': {'temperature': '363 K', 'duration': None, 'atmosphere': None}}, {'action': 'NewSolution', 'content': {'solution': None}}, {'action': 'Add', 'content': {'material': {'name': 'Ammonium Nitrate', 'quantity': [], 'concentration': []}, 'dropwise': False, 'temperature': None, 'atmosphere': None, 'duration': None, 'pressure': None}}, {'action': 'Add', 'content': {'material': {'name': 'zeolite', 'quantity': [], 'concentration': []}, 'dropwise': False, 'duration': None, 'ph': None}}, {'action': 'Repeat', 'content': {'amount': '3'}}, {'action': 'ThermalTreatment', 'content': {'temperature': '823 K', 'duration': None, 'heat_ramp': None, 'atmosphere': None, 'flow_rate': None}}]
[{'action': 'NewSolution', 'content': {'solution': None}}, {'action': 'Add', 'content': {'material': {'name': 'P123', 'quantity': ['0.8 g'], 'concentration': []}, 'dropwise': False, 'duration': None, 'ph': None}}, {'action': 'Add', 'content': {'material': {'name': 'SDS', 'quantity': ['1 g'], 'concentration': []}, 'dropwise': False, 'duration': None, 'ph': None}}, {'action': 'Add', 'content': {'material': {'name': 'H2O', 'quantity': ['250 mL'], 'concentration': []}, 'dropwise': False, 'duration': None, 'ph': None}}, {'action': 'Add', 'content': {'material': {'name': 'Y precursors', 'quantity': [], 'concentration': []}, 'dropwise': False, 'duration': None, 'ph': None}}, {'action': 'Add', 'content': {'material': {'name': 'H2SO4', 'quantity': [], 'concentration': []}, 'dropwise': False, 'duration': None, 'ph': '1.5-1.8'}}, {'action': 'ChangeTemperature', 'content': {'temperature': '30 °C', 'microwave': False, 'heat_ramp': None}}, {'action': 'Wait', 'content': {'duration': '20 h'}}, {'action': 'Crystallization', 'content': {'temperature': '100 °C', 'duration': '48 h', 'pressure': None, 'stirring_speed': None, 'microwave': False}}, {'action': 'Separate', 'content': {'phase_to_keep': 'precipitate', 'method': 'filtration'}}, {'action': 'Wash', 'content': {'material': None, 'method': None}}, {'action': 'Dry', 'content': {'temperature': None, 'duration': None, 'atmosphere': None}}, {'action': 'ThermalTreatment', 'content': {'temperature': '550 °C', 'duration': '5 h', 'heat_ramp': None, 'atmosphere': None, 'flow_rate': None}}]
[{'action': 'NewSolution', 'content': {'solution': {'name': 'aluminosilicate gel mixture', 'quantity': [], 'concentration': []}}}, {'action': 'Add', 'content': {'material': {'name': 'Water Glass', 'quantity': ['44.2 g', '0.2084 mmol'], 'concentration': []}, 'dropwise': False, 'duration': None, 'ph': None}}, {'action': 'Add', 'content': {'material': {'name': 'DI Water', 'quantity': ['42 mL'], 'concentration': []}, 'dropwise': False, 'duration': None, 'ph': None}}, {'action': 'Add', 'content': {'material': {'name': 'TPA-Br', 'quantity': ['2.35 g', '0.0088 mmol'], 'concentration': []}, 'dropwise': False, 'duration': '1 h', 'ph': None}}, {'action': 'Stir', 'content': {'duration': '1 h', 'stirring_speed': None}}, {'action': 'ChangeTemperature', 'content': {'temperature': 'room temperature', 'microwave': False, 'heat_ramp': None}}, {'action': 'Wait', 'content': {'duration': '60 h'}}, {'action': 'Crystallization', 'content': {'temperature': '170 °C', 'duration': '18 h', 'pressure': None, 'stirring_speed': None, 'microwave': False}}, {'action': 'Wash', 'content': {'material': {'name': 'DI water', 'quantity': ['50 mL'], 'concentration': []}, 'method': None}}, {'action': 'Repeat', 'content': {'amount': '3'}}, {'action': 'Dry', 'content': {'temperature': '100 °C', 'duration': '12 h', 'atmosphere': None}}, {'action': 'ThermalTreatment', 'content': {'temperature': '500 °C', 'duration': '5 h', 'heat_ramp': None, 'atmosphere': None, 'flow_rate': None}}, {'action': 'Dry', 'content': {'temperature': 'room temperature', 'duration': 'overnight', 'atmosphere': 'vacuum'}}, {'action': 'ThermalTreatment', 'content': {'temperature': '150 °C', 'duration': '12 h', 'heat_ramp': None, 'atmosphere': None, 'flow_rate': None}}]
[{'action': 'NewSolution', 'content': {'solution': None}}, {'action': 'Add', 'content': {'material': {'name': 'Deionized Water', 'quantity': ['5.00 g'], 'concentration': []}, 'dropwise': False, 'duration': None, 'ph': None}}, {'action': 'Add', 'content': {'material': {'name': 'TEOS', 'quantity': ['6 g'], 'concentration': []}, 'dropwise': False, 'duration': None, 'ph': None}}, {'action': 'Add', 'content': {'material': {'name': 'TPAOH', 'quantity': ['3.59 g'], 'concentration': []}, 'dropwise': False, 'duration': None, 'ph': None}}, {'action': 'ChangeTemperature', 'content': {'temperature': '60 °C', 'microwave': False, 'heat_ramp': None}}, {'action': 'Stir', 'content': {'duration': '12 h', 'stirring_speed': '350 rpm'}}, {'action': 'Add', 'content': {'material': {'name': 'Cu(NO3)2·3H2O', 'quantity': [], 'concentration': []}, 'dropwise': False, 'duration': None, 'ph': None}}, {'action': 'Add', 'content': {'material': {'name': 'NaF', 'quantity': [], 'concentration': []}, 'dropwise': False, 'duration': None, 'ph': None}}, {'action': 'Crystallization', 'content': {'temperature': '170 °C', 'duration': '24 h', 'pressure': None, 'stirring_speed': None, 'microwave': False}}, {'action': 'Separate', 'content': {'phase_to_keep': 'precipitate', 'method': 'filtration'}}, {'action': 'Wash', 'content': {'material': {'name': 'Water', 'quantity': [], 'concentration': []}, 'method': None}}, {'action': 'Dry', 'content': {'temperature': '105 °C', 'duration': None, 'atmosphere': None}}, {'action': 'ThermalTreatment', 'content': {'temperature': '550 °C', 'duration': '2 h', 'heat_ramp': '3 °C min−1', 'atmosphere': 'air', 'flow_rate': None}}, {'action': 'ThermalTreatment', 'content': {'temperature': '400 °C', 'duration': '2 h', 'heat_ramp': '3 °C min−1', 'atmosphere': 'H2', 'flow_rate': '100 mL min−1'}}]
[{'action': 'NewSolution', 'content': {'solution': None}}, {'action': 'SetAtmosphere', 'content': {'atmosphere': 'inert', 'pressure': None, 'flow_rate': None}}, {'action': 'Add', 'content': {'material': {'name': '1-Chlorodocosane', 'quantity': ['2.5 g', '7.10 mmol'], 'concentration': []}, 'dropwise': False, 'duration': None, 'ph': None}}, {'action': 'Add', 'content': {'material': {'name': 'N,N Dimethylformamide (DMF)', 'quantity': ['32 mL'], 'concentration': []}, 'dropwise': False, 'duration': None, 'ph': None}}, {'action': 'Add', 'content': {'material': {'name': '(N,N Dimethylaminopropyl)trimethoxysilane', 'quantity': ['1.6 mL', '7.10 mmol'], 'concentration': []}, 'dropwise': False, 'duration': None, 'ph': None}}, {'action': 'ChangeTemperature', 'content': {'temperature': '120 °C', 'microwave': False, 'heat_ramp': None}}, {'action': 'Stir', 'content': {'duration': '48 h', 'stirring_speed': None}}, {'action': 'ChangeTemperature', 'content': {'temperature': 'room temperature', 'microwave': False, 'heat_ramp': None}}, {'action': 'Separate', 'content': {'phase_to_keep': 'precipitate', 'method': 'evaporation'}}, {'action': 'Wash', 'content': {'material': {'name': 'Hexane', 'quantity': [], 'concentration': []}, 'method': None}}]
[{'action': 'NewSolution', 'content': {'solution': None}}, {'action': 'Add', 'content': {'material': {'name': 'Toluene', 'quantity': ['10 mL'], 'concentration': []}, 'dropwise': False, 'duration': None, 'ph': None}}, {'action': 'Add', 'content': {'material': {'name': 'ZSM-5 zeolite', 'quantity': ['100 mg'], 'concentration': []}, 'dropwise': False, 'duration': None, 'ph': None}}, {'action': 'Add', 'content': {'material': {'name': '3-aminopropyl trimethoxysilane', 'quantity': ['100 mL'], 'concentration': []}, 'dropwise': False, 'duration': None, 'ph': None}}, {'action': 'Stir', 'content': {'duration': '2 h', 'stirring_speed': 'ultrassounds'}}, {'action': 'Wash', 'content': {'material': {'name': 'toluene', 'quantity': [], 'concentration': []}, 'method': 'centrifugation'}}, {'action': 'Repeat', 'content': {'amount': '2'}}, {'action': 'Wash', 'content': {'material': {'name': 'Ethanol', 'quantity': [], 'concentration': []}, 'method': 'centrifugation'}}, {'action': 'Repeat', 'content': {'amount': '3'}}, {'action': 'NewSolution', 'content': {'solution': None}}, {'action': 'Add', 'content': {'material': {'name': 'Toluene Diisocyanate (TDI)', 'quantity': [], 'concentration': ['0.05 M']}, 'dropwise': False, 'duration': None, 'ph': None}}, {'action': 'Add', 'content': {'material': {'name': 'Ethanol (EtOH)', 'quantity': [], 'concentration': []}, 'dropwise': False, 'duration': None, 'ph': None}}, {'action': 'Add', 'content': {'material': {'name': 'ZSM-5 zeolite crystals', 'quantity': [], 'concentration': []}, 'dropwise': False, 'duration': None, 'ph': None}}, {'action': 'ChangeTemperature', 'content': {'temperature': '40 °C', 'microwave': False, 'heat_ramp': None}}, {'action': 'Stir', 'content': {'duration': '2 h', 'stirring_speed': None}}, {'action': 'Wash', 'content': {'material': {'name': 'EtOH', 'quantity': [], 'concentration': []}, 'method': 'centrifugation'}}, {'action': 'Repeat', 'content': {'amount': '3'}}, {'action': 'NewSolution', 'content': {'solution': None}}, {'action': 'Add', 'content': {'material': {'name': 'b-CD', 'quantity': [], 'concentration': ['0.4 M']}, 'dropwise': False, 'duration': None, 'ph': None}}, {'action': 'Add', 'content': {'material': {'name': 'zeolite crystals', 'quantity': [], 'concentration': []}, 'dropwise': False, 'duration': None, 'ph': None}}, {'action': 'ChangeTemperature', 'content': {'temperature': '40 °C', 'microwave': False, 'heat_ramp': None}}, {'action': 'Stir', 'content': {'duration': '2 h', 'stirring_speed': None}}]
[{'action': 'NewSolution', 'content': {'solution': None}}, {'action': 'Add', 'content': {'material': {'name': 'Deionized Water', 'quantity': ['80.79 g'], 'concentration': []}, 'dropwise': False, 'duration': None, 'ph': None}}, {'action': 'Add', 'content': {'material': {'name': 'TPAOH', 'quantity': ['65.08 g'], 'concentration': ['25 wt %']}, 'dropwise': False, 'duration': None, 'ph': None}}, {'action': 'Add', 'content': {'material': {'name': 'Tetraethyl Orthosilicate', 'quantity': ['50 g'], 'concentration': []}, 'dropwise': False, 'duration': None, 'ph': None}}, {'action': 'Stir', 'content': {'duration': '40 min', 'stirring_speed': '500 rpm'}}, {'action': 'NewSolution', 'content': {'solution': None}}, {'action': 'Add', 'content': {'material': {'name': 'T-butyl oxide', 'quantity': ['2.04 g'], 'concentration': []}, 'dropwise': False, 'duration': None, 'ph': None}}, {'action': 'Add', 'content': {'material': {'name': 'Isopropyl alcohol', 'quantity': ['12 g'], 'concentration': []}, 'dropwise': False, 'duration': None, 'ph': None}}, {'action': 'Stir', 'content': {'duration': '30 min', 'stirring_speed': '500 rpm'}}, {'action': 'ChangeTemperature', 'content': {'temperature': '90 °C', 'microwave': False, 'heat_ramp': None}}, {'action': 'Wait', 'content': {'duration': '24 h'}}, {'action': 'ChangeTemperature', 'content': {'temperature': 'Cool', 'microwave': False, 'heat_ramp': None}}, {'action': 'Dry', 'content': {'temperature': '100 °C', 'duration': '24 h', 'atmosphere': None}}, {'action': 'Grind', 'content': {}}, {'action': 'Sieve', 'content': {'size': '150-200 mesh'}}, {'action': 'ThermalTreatment', 'content': {'temperature': '550 °C', 'duration': '6 h', 'heat_ramp': None, 'atmosphere': None, 'flow_rate': None}}]
[{'action': 'NewSolution', 'content': {'solution': None}}, {'action': 'Add', 'content': {'material': {'name': 'Sodium Hydroxide', 'quantity': ['1.00 g'], 'concentration': []}, 'dropwise': False, 'duration': '24 h', 'ph': None}}, {'action': 'Add', 'content': {'material': {'name': 'Deionized Water', 'quantity': ['10.00 g'], 'concentration': []}, 'dropwise': False, 'duration': '24 h', 'ph': None}}, {'action': 'Add', 'content': {'material': {'name': 'Sodium aluminate', 'quantity': ['0.418 g'], 'concentration': []}, 'dropwise': False, 'duration': None, 'ph': None}}, {'action': 'Add', 'content': {'material': {'name': 'Sodium metasilicate', 'quantity': ['4.79 g'], 'concentration': []}, 'dropwise': True, 'duration': '30 min', 'ph': None}}, {'action': 'Stir', 'content': {'duration': '30 min', 'stirring_speed': None}}, {'action': 'Wait', 'content': {'duration': '24 h'}}]
[{'action': 'NewSolution', 'content': {'solution': None}}, {'action': 'Add', 'content': {'material': {'name': 'Deionized water', 'quantity': ['238 mL'], 'concentration': []}, 'dropwise': False, 'duration': None, 'ph': None}}, {'action': 'Add', 'content': {'material': {'name': 'Potassium hydroxide solution (Aldrich)', 'quantity': ['32.2 mL'], 'concentration': ['45 wt %']}, 'dropwise': False, 'duration': None, 'ph': None}}, {'action': 'Add', 'content': {'material': {'name': 'USY (Zeolyst, CBV712)', 'quantity': ['30 g'], 'concentration': []}, 'dropwise': False, 'duration': None, 'ph': None}}, {'action': 'Stir', 'content': {'duration': '30 s', 'stirring_speed': None}}, {'action': 'Crystallization', 'content': {'temperature': '100 °C', 'duration': '4 days', 'pressure': None, 'stirring_speed': None, 'microwave': False}}, {'action': 'Separate', 'content': {'phase_to_keep': 'precipitate', 'method': 'centrifugation'}}, {'action': 'Wash', 'content': {'material': {'name': 'Water', 'quantity': [], 'concentration': []}, 'method': None}}, {'action': 'Wash', 'content': {'material': {'name': 'Acetone', 'quantity': [], 'concentration': []}, 'method': None}}, {'action': 'Dry', 'content': {'temperature': '100 °C', 'duration': 'overnight', 'atmosphere': None}}, {'action': 'NewSolution', 'content': {'solution': None}}, {'action': 'Add', 'content': {'material': {'name': 'ammonium nitrate solution', 'quantity': ['100 mL'], 'concentration': ['1 M']}, 'dropwise': False, 'duration': None, 'ph': None}}, {'action': 'ChangeTemperature', 'content': {'temperature': '90 °C', 'microwave': False, 'heat_ramp': None}}, {'action': 'Add', 'content': {'material': {'name': 'sample', 'quantity': ['1 g'], 'concentration': []}, 'dropwise': False, 'duration': None, 'ph': None}}, {'action': 'Stir', 'content': {'duration': '2 h', 'stirring_speed': None}}]
[{'action': 'Dry', 'content': {'temperature': '100 °C', 'duration': '12 h', 'atmosphere': None}}]
[{'action': 'NewSolution', 'content': {'solution': None}}, {'action': 'Add', 'content': {'material': {'name': 'Sodium Hydroxide', 'quantity': ['50 mmol'], 'concentration': []}, 'dropwise': False, 'duration': None, 'ph': None}}, {'action': 'Add', 'content': {'material': {'name': 'Sodium Aluminum Oxide', 'quantity': ['6 mmol'], 'concentration': []}, 'dropwise': False, 'duration': None, 'ph': None}}, {'action': 'Add', 'content': {'material': {'name': 'Deionized Water', 'quantity': ['50 mL'], 'concentration': []}, 'dropwise': False, 'duration': None, 'ph': None}}, {'action': 'Stir', 'content': {'duration': 'overnight', 'stirring_speed': None}}, {'action': 'Add', 'content': {'material': {'name': 'Silica solution', 'quantity': ['1.2 g'], 'concentration': ['40 wt%']}, 'dropwise': False, 'duration': None, 'ph': None}}, {'action': 'Stir', 'content': {'duration': '12 hours', 'stirring_speed': None}}, {'action': 'Crystallization', 'content': {'temperature': '180 °C', 'duration': '32 h', 'pressure': None, 'stirring_speed': None, 'microwave': False}}]
[{'action': 'NewSolution', 'content': {'solution': None}}, {'action': 'Add', 'content': {'material': {'name': 'Water', 'quantity': ['94.5 g'], 'concentration': []}, 'dropwise': False, 'duration': None, 'ph': None}}, {'action': 'Add', 'content': {'material': {'name': 'Sodium Hydroxide', 'quantity': ['8.4 g'], 'concentration': ['≥98 wt%']}, 'dropwise': False, 'duration': None, 'ph': None}}, {'action': 'Add', 'content': {'material': {'name': 'Sodium Aluminum Oxide', 'quantity': ['2.88 g'], 'concentration': []}, 'dropwise': False, 'duration': None, 'ph': None}}, {'action': 'Stir', 'content': {'duration': '15 min', 'stirring_speed': None}}, {'action': 'Add', 'content': {'material': {'name': 'Aqueous colloidal silica sol', 'quantity': ['22.5 g'], 'concentration': ['40 wt%']}, 'dropwise': True, 'duration': None, 'ph': None}}]
[{'action': 'NewSolution', 'content': {'solution': None}}, {'action': 'Add', 'content': {'material': {'name': 'copper nitrate', 'quantity': ['200 g'], 'concentration': ['0.1N']}, 'dropwise': False, 'duration': None, 'ph': None}}, {'action': 'Add', 'content': {'material': {'name': 'SAPO 18/SAPO-34 zeolite', 'quantity': ['10 g'], 'concentration': []}, 'dropwise': False, 'duration': None, 'ph': None}}, {'action': 'Add', 'content': {'material': {'name': 'Nitric acid', 'quantity': [], 'concentration': []}, 'dropwise': False, 'duration': None, 'ph': '3.0'}}, {'action': 'ChangeTemperature', 'content': {'temperature': '80 °C', 'microwave': False, 'heat_ramp': None}}]
[{'action': 'NewSolution', 'content': {'solution': {'name': 'Solution I', 'quantity': [], 'concentration': []}}}, {'action': 'Add', 'content': {'material': {'name': 'NaOH', 'quantity': [], 'concentration': []}, 'dropwise': False, 'duration': None, 'ph': None}}, {'action': 'Add', 'content': {'material': {'name': 'NaAlO2', 'quantity': [], 'concentration': []}, 'dropwise': False, 'duration': None, 'ph': None}}, {'action': 'Add', 'content': {'material': {'name': 'H2O', 'quantity': [], 'concentration': []}, 'dropwise': False, 'duration': None, 'ph': None}}, {'action': 'NewSolution', 'content': {'solution': {'name': 'Solution II', 'quantity': [], 'concentration': []}}}, {'action': 'Add', 'content': {'material': {'name': 'Ludox', 'quantity': [], 'concentration': []}, 'dropwise': False, 'duration': None, 'ph': None}}, {'action': 'Add', 'content': {'material': {'name': 'Template', 'quantity': [], 'concentration': []}, 'dropwise': False, 'duration': None, 'ph': None}}, {'action': 'Add', 'content': {'material': {'name': 'H2O', 'quantity': [], 'concentration': []}, 'dropwise': False, 'duration': None, 'ph': None}}, {'action': 'NewSolution', 'content': {'solution': None}}, {'action': 'Add', 'content': {'material': {'name': 'Solution II', 'quantity': [], 'concentration': []}, 'dropwise': False, 'duration': None, 'ph': None}}, {'action': 'Add', 'content': {'material': {'name': 'Solution I', 'quantity': [], 'concentration': []}, 'dropwise': True, 'duration': None, 'ph': None}}, {'action': 'Add', 'content': {'material': {'name': 'H2SO4', 'quantity': [], 'concentration': []}, 'dropwise': False, 'duration': None, 'ph': '9'}}, {'action': 'Add', 'content': {'material': {'name': 'MCS', 'quantity': [], 'concentration': []}, 'dropwise': False, 'duration': None, 'ph': None}}, {'action': 'Stir', 'content': {'duration': '4 hours', 'stirring_speed': None}}, {'action': 'Crystallization', 'content': {'temperature': '180 °C', 'duration': '48 h', 'pressure': None, 'stirring_speed': None, 'microwave': False}}, {'action': 'Separate', 'content': {'phase_to_keep': 'precipitate', 'method': 'filtration'}}, {'action': 'Wash', 'content': {'material': {'name': 'distilled water', 'quantity': [], 'concentration': []}, 'method': 'filtration'}}, {'action': 'Dry', 'content': {'temperature': '105 °C', 'duration': 'overnight', 'atmosphere': None}}, {'action': 'ThermalTreatment', 'content': {'temperature': '550 °C', 'duration': '6 h', 'heat_ramp': None, 'atmosphere': None, 'flow_rate': None}}, {'action': 'NewSolution', 'content': {'solution': None}}, {'action': 'Add', 'content': {'material': {'name': 'NH4Cl solution', 'quantity': ['10.0mL'], 'concentration': ['1 mol L 1']}, 'dropwise': False, 'duration': None, 'ph': None}}, {'action': 'ChangeTemperature', 'content': {'temperature': '80 °C', 'microwave': False, 'heat_ramp': None}}, {'action': 'Add', 'content': {'material': {'name': 'sample', 'quantity': ['1 g'], 'concentration': []}}, 'dropwise': False, 'duration': None, 'ph': None}, {'action': 'Stir', 'content': {'duration': '4 h', 'stirring_speed': None}}, {'action': 'Repeat', 'content': {'amount': 2}}, {'action': 'Separate', 'content': {'phase_to_keep': 'precipitate', 'method': 'filtration'}}, {'action': 'Wash', 'content': {'material': {'name': 'distilled water', 'quantity': [], 'concentration': []}, 'method': 'filtration'}}, {'action': 'Dry', 'content': {'temperature': '105 °C', 'duration': 'overnight', 'atmosphere': None}}, {'action': 'ThermalTreatment', 'content': {'temperature': '550 °C', 'duration': '6 h', 'heat_ramp': None, 'atmosphere': None, 'flow_rate': None}}]
[{'action': 'Crystallization', 'content': {'temperature': '443 K', 'duration': '2 days', 'pressure': None, 'stirring_speed': None, 'microwave': False}}, {'action': 'Separate', 'content': {'phase_to_keep': 'precipitate', 'method': 'centrifugation'}}, {'action': 'Wash', 'content': {'material': {'name': 'Distilled water', 'quantity': [], 'concentration': []}, 'method': None}}, {'action': 'Dry', 'content': {'temperature': '80 °C', 'duration': '24 h', 'atmosphere': None}}, {'action': 'ThermalTreatment', 'content': {'temperature': '823 K', 'duration': '6 h', 'heat_ramp': None, 'atmosphere': None, 'flow_rate': None}}]
[{'action': 'NewSolution', 'content': {'solution': None}}, {'action': 'Add', 'content': {'material': {'name': 'Fly ash', 'quantity': ['20 g'], 'concentration': []}, 'dropwise': False, 'duration': None, 'ph': None}}, {'action': 'Add', 'content': {'material': {'name': 'water', 'quantity': ['100 mL'], 'concentration': []}, 'dropwise': False, 'duration': None, 'ph': None}}, {'action': 'Add', 'content': {'material': {'name': 'Sodium Hydroxide (NaOH)', 'quantity': [], 'concentration': ['5 M']}, 'dropwise': False, 'duration': None, 'ph': None}}, {'action': 'Crystallization', 'content': {'temperature': '100 °C', 'duration': '15 min', 'pressure': None, 'stirring_speed': None, 'microwave': True}}, {'action': 'Separate', 'content': {'phase_to_keep': 'precipitate', 'method': 'centrifugation'}}, {'action': 'Separate', 'content': {'phase_to_keep': 'filtrate', 'method': 'centrifugation'}}, {'action': 'Crystallization', 'content': {'temperature': None, 'duration': None, 'pressure': None, 'stirring_speed': None, 'microwave': False}}]
[{'action': 'NewSolution', 'content': {'solution': None}}, {'action': 'Add', 'content': {'material': {'name': 'NaOH aqueous solution', 'quantity': ['300 mL'], 'concentration': ['0.1 M']}, 'dropwise': False, 'duration': None, 'ph': None}}, {'action': 'ChangeTemperature', 'content': {'temperature': '338 K', 'microwave': False, 'heat_ramp': None}}, {'action': 'Add', 'content': {'material': {'name': 'ZSM-5', 'quantity': ['4 g'], 'concentration': []}, 'dropwise': False, 'duration': None, 'ph': None}}, {'action': 'Stir', 'content': {'duration': '120 min', 'stirring_speed': None}}, {'action': 'ChangeTemperature', 'content': {'temperature': 'Cool', 'microwave': False, 'heat_ramp': None}}, {'action': 'Separate', 'content': {'phase_to_keep': 'precipitate', 'method': 'filtration'}}]
[{'action': 'NewSolution', 'content': {'solution': None}}, {'action': 'Add', 'content': {'material': {'name': 'Sodium aluminate', 'quantity': [], 'concentration': []}, 'dropwise': False, 'duration': None, 'ph': None}}, {'action': 'Add', 'content': {'material': {'name': 'Silicic acid', 'quantity': [], 'concentration': []}, 'dropwise': False, 'duration': None, 'ph': None}}, {'action': 'Add', 'content': {'material': {'name': 'Sodium hydroxide', 'quantity': [], 'concentration': []}, 'dropwise': False, 'duration': None, 'ph': None}}, {'action': 'Add', 'content': {'material': {'name': 'Tetrapropylammonium bromide', 'quantity': [], 'concentration': []}, 'dropwise': False, 'duration': None, 'ph': None}}, {'action': 'Add', 'content': {'material': {'name': 'Deionized water', 'quantity': [], 'concentration': []}, 'dropwise': False, 'duration': None, 'ph': None}}, {'action': 'Stir', 'content': {'duration': '3 h', 'stirring_speed': None}}, {'action': 'Add', 'content': {'material': {'name': 'Concentrated sulfuric acid', 'quantity': [], 'concentration': []}, 'dropwise': True, 'duration': None, 'ph': '10.5'}}, {'action': 'Crystallization', 'content': {'temperature': '180 °C', 'duration': '48 h', 'pressure': 'autogeneous', 'stirring_speed': None, 'microwave': False}}, {'action': 'Separate', 'content': {'phase_to_keep': 'precipitate', 'method': 'filtration'}}, {'action': 'Wash', 'content': {'material': {'name': 'Deionized water', 'quantity': [], 'concentration': []}, 'method': None}}, {'action': 'Dry', 'content': {'temperature': '105 °C', 'duration': 'overnight', 'atmosphere': None}}, {'action': 'ThermalTreatment', 'content': {'temperature': '530 °C', 'duration': '12 h', 'heat_ramp': '3 °C min−1', 'atmosphere': 'air', 'flow_rate': None}}, {'action': 'NewSolution', 'content': {'solution': None}}, {'action': 'Add', 'content': {'material': {'name': 'NH4NO3 solution', 'quantity': [], 'concentration': ['1 mol/l-1']}, 'dropwise': False, 'duration': None, 'ph': None}}, {'action': 'Add', 'content': {'material': {'name': 'solide powder', 'quantity': [], 'concentration': []}, 'dropwise': False, 'duration': None, 'ph': None}}, {'action': 'NewSolution', 'content': {'solution': None}}, {'action': 'Add', 'content': {'material': {'name': 'H-ZSM-5', 'quantity': [], 'concentration': []}, 'dropwise': False, 'duration': None, 'ph': None}}, {'action': 'Add', 'content': {'material': {'name': 'Phosphorous', 'quantity': [], 'concentration': []}, 'dropwise': False, 'duration': None, 'ph': None}}, {'action': 'Dry', 'content': {'temperature': '105 °C', 'duration': 'overnight', 'atmosphere': None}}, {'action': 'ThermalTreatment', 'content': {'temperature': '530 °C', 'duration': '12 h', 'heat_ramp': '3 °C min−1', 'atmosphere': 'air', 'flow_rate': None}}, {'action': 'Grind', 'content': {}}, {'action': 'Sieve', 'content': {'size': '1.18 nm - 710 μm'}}]
[{'action': 'NewSolution', 'content': {'solution': None}}, {'action': 'ChangeTemperature', 'content': {'temperature': 'room temperature', 'microwave': False, 'heat_ramp': None}}, {'action': 'Add', 'content': {'material': {'name': 'Manganese acetate', 'quantity': [], 'concentration': ['99%']}, 'dropwise': False, 'duration': None, 'ph': None}}, {'action': 'Add', 'content': {'material': {'name': 'TEOS', 'quantity': [], 'concentration': ['98%']}, 'dropwise': False, 'duration': None, 'ph': None}}, {'action': 'Add', 'content': {'material': {'name': 'TPAOH', 'quantity': [], 'concentration': ['40%']}, 'dropwise': False, 'duration': None, 'ph': None}}, {'action': 'Stir', 'content': {'duration': '1 day', 'stirring_speed': None}}, {'action': 'Crystallization', 'content': {'temperature': '80 °C', 'duration': '30 min', 'pressure': None, 'stirring_speed': None, 'microwave': True}}, {'action': 'Crystallization', 'content': {'temperature': '150 °C', 'duration': '20 min', 'pressure': None, 'stirring_speed': None, 'microwave': True}}, {'action': 'Separate', 'content': {'phase_to_keep': 'precipitate', 'method': 'centrifugation'}}, {'action': 'Wash', 'content': {'material': {'name': 'distilled water', 'quantity': [], 'concentration': []}, 'method': None}}, {'action': 'Dry', 'content': {'temperature': '60 °C', 'duration': 'several hours', 'atmosphere': None}}, {'action': 'ThermalTreatment', 'content': {'temperature': '500 °C', 'duration': '5 h', 'heat_ramp': None, 'atmosphere': 'air', 'flow_rate': None}}]
[{'action': 'NewSolution', 'content': {'solution': None}}, {'action': 'Add', 'content': {'material': {'name': 'coal fly ash solution', 'quantity': ['72 mL'], 'concentration': []}, 'dropwise': False, 'duration': None, 'ph': None}}, {'action': 'Add', 'content': {'material': {'name': 'NaAlO2 solution', 'quantity': ['28 mL'], 'concentration': []}, 'dropwise': False, 'duration': None, 'ph': None}}, {'action': 'Crystallization', 'content': {'temperature': None, 'duration': '10 minutes', 'pressure': None, 'stirring_speed': None, 'microwave': True}}, {'action': 'Separate', 'content': {'phase_to_keep': 'precipitate', 'method': 'centrifugation'}}, {'action': 'Dry', 'content': {'temperature': None, 'duration': None, 'atmosphere': None}}]
[{'action': 'NewSolution', 'content': {'solution': {'name': 'solution A', 'quantity': [], 'concentration': []}}}, {'action': 'Add', 'content': {'material': {'name': 'Sodium Hydroxide', 'quantity': ['0.3 g'], 'concentration': []}, 'dropwise': False, 'duration': None, 'ph': None}}, {'action': 'Add', 'content': {'material': {'name': 'deionized water', 'quantity': ['6.0 mL'], 'concentration': []}, 'dropwise': False, 'duration': None, 'ph': None}}, {'action': 'Add', 'content': {'material': {'name': 'C18-6-6Br2', 'quantity': ['0.8376 g'], 'concentration': []}, 'dropwise': False, 'duration': None, 'ph': None}}, {'action': 'ChangeTemperature', 'content': {'temperature': '40 °C', 'microwave': False, 'heat_ramp': None}}, {'action': 'Stir', 'content': {'duration': '4 h', 'stirring_speed': None}}, {'action': 'NewSolution', 'content': {'solution': {'name': 'Solution B', 'quantity': [], 'concentration': []}}}, {'action': 'Add', 'content': {'material': {'name': 'AIP', 'quantity': ['0.2 g'], 'concentration': []}, 'dropwise': False, 'duration': None, 'ph': None}}, {'action': 'Add', 'content': {'material': {'name': 'Tetraethyl Orthosilicate', 'quantity': ['13.0 g'], 'concentration': []}, 'dropwise': False, 'duration': None, 'ph': None}}, {'action': 'Add', 'content': {'material': {'name': 'TEA', 'quantity': [], 'concentration': []}, 'dropwise': False, 'duration': None, 'ph': None}}, {'action': 'Add', 'content': {'material': {'name': 'Deionized water', 'quantity': ['30.0 mL'], 'concentration': []}, 'dropwise': False, 'duration': None, 'ph': None}}, {'action': 'ChangeTemperature', 'content': {'temperature': '40 °C', 'microwave': False, 'heat_ramp': None}}, {'action': 'Stir', 'content': {'duration': '4 h', 'stirring_speed': None}}, {'action': 'NewSolution', 'content': {'solution': None}}, {'action': 'Add', 'content': {'material': {'name': 'solution b', 'quantity': [], 'concentration': []}, 'dropwise': False, 'duration': None, 'ph': None}}, {'action': 'Add', 'content': {'material': {'name': 'solution A', 'quantity': [], 'concentration': []}, 'dropwise': False, 'duration': None, 'ph': None}}, {'action': 'ChangeTemperature', 'content': {'temperature': '60 °C', 'microwave': False, 'heat_ramp': None}}, {'action': 'Stir', 'content': {'duration': '12 h', 'stirring_speed': None}}, {'action': 'Add', 'content': {'material': {'name': 'ZSM-5 seeds', 'quantity': ['0.15 g'], 'concentration': []}, 'dropwise': False, 'duration': None, 'ph': None}}, {'action': 'Stir', 'content': {'duration': '0.5 h', 'stirring_speed': None}}, {'action': 'Crystallization', 'content': {'temperature': '175 °C', 'duration': '72 h', 'pressure': None, 'stirring_speed': None, 'microwave': False}}, {'action': 'Wash', 'content': {'material': {'name': 'DI water', 'quantity': [], 'concentration': []}, 'method': None}}, {'action': 'Separate', 'content': {'phase_to_keep': 'precipitate', 'method': 'filtration'}}, {'action': 'Dry', 'content': {'temperature': '100 °C', 'duration': '12 h', 'atmosphere': None}}, {'action': 'ThermalTreatment', 'content': {'temperature': '600 °C', 'duration': '6 h', 'heat_ramp': None, 'atmosphere': 'air', 'flow_rate': None}}, {'action': 'NewSolution', 'content': {'solution': None}}, {'action': 'Add', 'content': {'material': {'name': 'NH4Cl solution', 'quantity': ['30 g'], 'concentration': ['1 mol/L']}, 'dropwise': False, 'duration': None, 'ph': None}}, {'action': 'ChangeTemperature', 'content': {'temperature': '80 °C', 'microwave': False, 'heat_ramp': None}}, {'action': 'Add', 'content': {'material': {'name': 'solid', 'quantity': ['1 g'], 'concentration': []}, 'dropwise': False, 'duration': None, 'ph': None}}, {'action': 'Stir', 'content': {'duration': '4 h', 'stirring_speed': None}}, {'action': 'ThermalTreatment', 'content': {'temperature': '600 °C', 'duration': '4 h', 'heat_ramp': None, 'atmosphere': 'air', 'flow_rate': None}}]
[{'action': 'NewSolution', 'content': {'solution': None}}, {'action': 'Add', 'content': {'material': {'name': 'Sodium Hydroxide', 'quantity': [], 'concentration': ['0.1 M']}, 'dropwise': False, 'duration': None, 'ph': None}}, {'action': 'ChangeTemperature', 'content': {'temperature': '85 °C', 'microwave': False, 'heat_ramp': None}}, {'action': 'Add', 'content': {'material': {'name': 'Calcined Zeolite', 'quantity': ['3 g'], 'concentration': []}, 'dropwise': False, 'duration': None, 'ph': None}}, {'action': 'Stir', 'content': {'duration': '1 h', 'stirring_speed': None}}, {'action': 'Separate', 'content': {'phase_to_keep': 'precipitate', 'method': 'filtration'}}, {'action': 'NewSolution', 'content': {'solution': None}}, {'action': 'Add', 'content': {'material': {'name': 'ammonium nitrate', 'quantity': [], 'concentration': ['0.5 M']}, 'dropwise': False, 'duration': None, 'ph': None}}, {'action': 'Add', 'content': {'material': {'name': 'ZSM-5 zeolite', 'quantity': [], 'concentration': []}, 'dropwise': False, 'duration': None, 'ph': None}}, {'action': 'Stir', 'content': {'duration': '2 h', 'temperature': None, 'atmosphere': None, 'pressure': None}}, {'action': 'Repeat', 'content': {'amount': 4}}, {'action': 'ThermalTreatment', 'content': {'temperature': '550 °C', 'duration': None, 'heat_ramp': None, 'atmosphere': 'vacuum', 'flow_rate': None}}]
[{'action': 'NewSolution', 'content': {'solution': None}}, {'action': 'Add', 'content': {'material': {'name': 'TU', 'quantity': ['1.28 g'], 'concentration': []}, 'dropwise': False, 'duration': None, 'ph': None}}, {'action': 'Add', 'content': {'material': {'name': '(NH4)6Mo7O24\x044H2O', 'quantity': ['0.2 g'], 'concentration': []}, 'dropwise': False, 'duration': None, 'ph': None}}, {'action': 'Add', 'content': {'material': {'name': 'Deionized water', 'quantity': ['40 mL'], 'concentration': []}, 'dropwise': False, 'duration': None, 'ph': None}}, {'action': 'Stir', 'content': {'duration': '30 min', 'stirring_speed': None}}, {'action': 'Crystallization', 'content': {'temperature': '200 °C', 'duration': '24 h', 'pressure': None, 'stirring_speed': None, 'microwave': False}}, {'action': 'Separate', 'content': {'phase_to_keep': 'precipitate', 'method': None}}, {'action': 'Wash', 'content': {'material': {'name': 'Deionized water', 'quantity': [], 'concentration': []}, 'method': None}}, {'action': 'Wash', 'content': {'material': {'name': 'Ethanol', 'quantity': [], 'concentration': []}, 'method': None}}, {'action': 'Dry', 'content': {'temperature': '80 °C', 'duration': '12 h', 'atmosphere': None}}]
[{'action': 'NewSolution', 'content': {'solution': {'name': 'A', 'quantity': [], 'concentration': []}}}, {'action': 'Add', 'content': {'material': {'name': 'Tetraethylorthosilicate', 'quantity': ['30.7 g'], 'concentration': []}, 'dropwise': False, 'duration': None, 'ph': None}}, {'action': 'Add', 'content': {'material': {'name': 'Tetrapropylammonium hydroxide', 'quantity': ['45-68 ml'], 'concentration': ['25 wt%']}, 'dropwise': False, 'duration': None, 'ph': None}}, {'action': 'Add', 'content': {'material': {'name': 'OPA (mesoporogen)', 'quantity': [], 'concentration': []}, 'dropwise': False, 'duration': None, 'ph': None}}, {'action': 'Stir', 'content': {'duration': '2 h', 'stirring_speed': None}}, {'action': 'NewSolution', 'content': {'solution': {'name': 'B', 'quantity': [], 'concentration': []}}}, {'action': 'Add', 'content': {'material': {'name': 'Sodium aluminate', 'quantity': ['0.11 g'], 'concentration': []}, 'dropwise': False, 'duration': '10-15 min', 'ph': None}}, {'action': 'Add', 'content': {'material': {'name': 'Distilled water', 'quantity': ['25 ml'], 'concentration': []}, 'dropwise': False, 'duration': None, 'ph': None}}, {'action': 'NewSolution', 'content': {'solution': None}}, {'action': 'Add', 'content': {'material': {'name': 'Solution A', 'quantity': [], 'concentration': []}, 'dropwise': False, 'duration': None, 'ph': None}}, {'action': 'Add', 'content': {'material': {'name': 'Solution B', 'quantity': [], 'concentration': []}, 'dropwise': False, 'duration': None, 'ph': None}}, {'action': 'Stir', 'content': {'duration': '2 h', 'stirring_speed': None}}, {'action': 'Crystallization', 'content': {'temperature': '80 °C', 'duration': '24 h', 'pressure': None, 'stirring_speed': None, 'microwave': False}}, {'action': 'Crystallization', 'content': {'temperature': '140-180 °C', 'duration': '1-7 days', 'pressure': None, 'stirring_speed': None, 'microwave': False}}, {'action': 'Wash', 'content': {'material': None, 'method': None}}, {'action': 'Separate', 'content': {'phase_to_keep': 'precipitate', 'method': 'filtration'}}, {'action': 'Dry', 'content': {'temperature': '110 °C', 'duration': '12 h', 'atmosphere': None}}, {'action': 'ThermalTreatment', 'content': {'temperature': '550 °C', 'duration': '10 h', 'heat_ramp': None, 'atmosphere': 'air', 'flow_rate': None}}]
