Repository: DigicatPT-IST/xlmexlab

# **xlmexlab**
xlmexlab is tool built to create and run LLM and VLM based extraction pipelines. It allows you to create loops of prompt - model response - parsing for a Q&A aproach for data extraction, accelariting multiple model comparison and model optimization.

## **LLM-based Extraction Pipelines**

In this repository you have multiple extraction pipelines available. Every pipeline comes with pre-defined models, model parameters, model template and prompts. Hence you just pass the requirement to run each extraction command. In the case that you want to test different combinations for an existing extraction pipeline we can play with this 4 different arguments:
```bash
--llm_model_name

File: src/xlmexlab/resources/datasets/110_zeolite_recipes.txt (part 2 of 2)
200 ml NaOH solution with a concentration of 0.5 M was kept at a temperature of 65 °C in a flask with a reflux condenser using a water bath, and 20 g of the calcined sample was added into the heated NaOH solution. The slurry was stirred at the fixed temperature for a treatment time of 8 h. Subsequently, the slurry was cooled down immediately and filtered. Dilute HNO3 was employed to neutralize the left OH- that adhered on the zeolite. Finally, all the sodium type ZSM-5 samples, including the alkali-treated and untreated, were ion-exchanged with 0.8 M NH4NO3 solution at 80 °C for three times to replace Na+ by NH4+, and followed by washing and drying. The HZSM-5 zeolites were obtained by subsequent calcinations at 520 °C in air for 3 h.
5.79 g deionized water was mixed with 4.48 g pseudoboehmite first, and then 5.91 g phosphoric acid was added dropwise. After continuous stirring for 1 h, 0.77 g silica sol was added into the resultant solution slowly, and then stirred for 1 h continuously. Finally, 5 g PEG6000 was introduced into the mixture. The reaction mixture was further stirred for 2 h, until a homogeneous mixture was obtained. Then the mixture was transferred into a Teﬂon-lined autoclave and aged at 120 \x03C for 24 h. Subsequently, the autoclave was heated at 200 \x03C for 48 h. The product was separated after the autoclave cooled down to room temperature, and washed with deionized water 3–4 times. Then the product was dried at 120 \x03C for 24 h, followed by calcination at 550 \x03C for 5 h at a heating rate of 2.5 \x03C/min.
To remove iron oxides outside the framework and study the mechanism of inhibiting desilication, acid treatment was carried out by adding the solid product in 0.1 M hydrochloric acid solution at 323 K for 3 h before NaOH treatment. The final product was centrifuged, washed with DI water until pH reached neutral, dried overnight, and calcined at 823 K for 6 h in air.
Typically, 72 mL of slurry from the microwave irradiated coal ﬂy ash solution was used as Al and Si sources. A 28 mL NaAlO2 solution was added to the slurry as an additional Al source to adjust the Si/Al ratio.23 The adjustment of the Si/Al ratio is important to facilitate the type of zeolite that is produced. The resulting solution of the slurry was further subjected to microwave irradiation at 600 W and 10 min. The solid product was centrifuged, oven-dried, and kept for analysis.
3 g of TPA@ST(90 °C) was mixed with 5.1 g of aqueous 0.7 M TPAOH solution and transferred to a PTFE-lined autoclave (100 mL) for further crystallization at 170 °C for 2−24 h. After the synthesis, the reaction mixture was centrifuged to separate the solid product (from the liquid), which was then washed using deionized water 3 times and dried at 100 °C in an oven overnight. After drying, the solid sample was calcined at 550 °C for 6 h.
200 ml NaOH solution with a concentration of 1 M was kept at a temperature of 55 °C in a flask with a reflux condenser using a water bath, and 20 g of the calcined sample was added into the heated NaOH solution. The slurry was stirred at the fixed temperature for a treatment time of 8 h. Subsequently, the slurry was cooled down immediately and filtered. Dilute HNO3 was employed to neutralize the left OH- that adhered on the zeolite. Finally, all the sodium type ZSM-5 samples, including the alkali-treated and untreated, were ion-exchanged with 0.8 M NH4NO3 solution at 80 °C for three times to replace Na+ by NH4+, and followed by washing and drying. The HZSM-5 zeolites were obtained by subsequent calcinations at 520 °C in air for 3 h.
5.79 g deionized water was mixed with 4.48 g pseudoboehmite first, and then 5.91 g phosphoric acid was added dropwise. After continuous stirring for 1 h, 0.77 g silica sol was added into the resultant solution slowly, and then stirred for 1 h continuously. Finally, 2 g PEG800 was introduced into the mixture. The reaction mixture was further stirred for 2 h, until a homogeneous mixture was obtained. Then the mixture was transferred into a Teﬂon-lined autoclave and aged at 120 \x03C for 24 h. Subsequently, the autoclave was heated at 200 \x03C for 48 h. The product was separated after the autoclave cooled down to room temperature, and washed with deionized water 3–4 times. Then the product was dried at 120 \x03C for 24 h, followed by calcination at 550 \x03C for 5 h at a heating rate of 2.5 \x03C/min.
NaOH pellets (1.77 g, 0.0443 mmol) were dissolved in 44.25 mL deionized water and stirred at room temperature (RT). The ref-LDB sample (2 g) is progressively added to the solution for 1 h while continually stirring at 80 °C for an additional 2 h. The mixture was then filtered to collect the sodium silicate (Na2SiO3) and sodium aluminate solution (NaAlO2). To this solution, Na2SiO3$5H2O (44.2 g, 0.2084 mmol), 17.65 mL TPABr solution (2.35 g, 0.0088 mmol), and 42 mL deionized water were slowly added, respectively. After 1 h of stirring, the aluminosilicate gel was aged for 36 h at 60 ºC in a 100 mL glass bottles before being hydrothermally treated at 170 °C in Teflon-lined autoclaves during 12 h.
The initial gel for the template-free synthesis of ZSM-5 zeolite was prepared by mixing a solution of sodium silicate (Na2SiO3, 28% SiO2, Merck), NaOH (98%, Merck), aluminum sulfate (Al2(SO4)3 18H2O, Merck), H2SO4 (98%, Merck) and deionized (DI) water with the molar ratios of 16Na2O : 31SiO2 : Al2O3 : 2400 H2O : 16H2SO4 (composition A) and 28Na2O : 62SiO2 : Al2O3 : 2400 H2O : 16H2SO4 (composition B). These initial gels were mixed strongly and aged at room temperature for some time. Then the prepared gels were transferred to a Teflon-lined stainless steel autoclave and hydrothermally treated at 195 °C under stirring at 200 rpm for a range of reaction times. After the hydrothermal synthesis, the prepared ZSM-5 zeolites were filtered, washed with DI water, and then dried at 120 1C overnight. The NaZSM-5 was changed to HZSM-5 by the ion exchange method. The ion exchange was done three times with a solution of NH4NO3 at 80 1C for 2 h. Then the samples were dried at 120 1C overnight and calcined at 550 1C for 4 h.
An alkaline solution was prepared mixing an appropriate amount of Al(OH)4- and NaoH maintaining the pH at 13.3. The alkaline solution (5 cm3) was stirred at 500 rpm and heated to 658C, after which the zeolite sample (166 mg) was introduced. The result ing suspension was left to react for 30 min, followed by quenching, filtra tion, extensive washing using distilled water, and overnight drying at 608C. Finally, the obtained powder was calcined in air at 5508C for 5 h, at a heating rate 58C min-1. 
Alkaline treatments were carried out in 0.1-1.8 M aqueous NaOH (3.3 g of zeolite per 100 cm3 of solution) using an EasymaxTM 102 reactor system from Mettler Toledo. In a typical experiment, the alkaline solution was stirred at 500 rpm and heated to 338 K, after which the parent zeolite sample was introduced. The resulting suspension was left to react for 30 min, followed by quenching, filtration, extensive washing using distilled water, and overnight drying at 338 K.
Fill reactors with 5 cm3 of 1 M aqueous solutions of tetrapropylammonium hydroxide (TPAOH), seal, and introduce in the reactor block at 338 K. Add zeolite powder (166 mg) to each reactor and stir magnetically at 500 rpm for 8 h. Quench the zeolite suspension by immersion of the reactor in an ice–water mixture and filter. Wash the resulting solid with distilled water until pH neutral, dry at 373 K for 12 h, and calcine.
Desilication was carried out using 0.2 M solutions of NaOH at the temperature of 65 oC for 0.5 h. After desilication, the suspension was cooled down in an ice bath, filtered and washed with distillate water until neutral pH. Next fourfold Na+/NH4+ ion‐exchange with 0.5 M NH4NO3 was performed at 60 oC for 1 h. The resulting samples were filtrated, washed and dried at room temperature and finally calcined at 500 oC for 2 h.
Desilication was carried out using 0.2 M solutions of NaOH at the temperature of 65 oC for 5 h. After desilication, the suspension was cooled down in an ice bath, filtered and washed with distillate water until neutral pH. Next fourfold Na+/NH4+ ion‐exchange with 0.5 M NH4NO3 was performed at 60 oC for 1 h. The resulting samples were filtrated, washed and dried at room temperature and finally calcined at 500 oC for 2 h.
TEOS (6 g) and TPAOH (3.59 g) were mixed with deionized water (5.00 g) in a 50 mL centrifuge tube while being slowly magnetically stirred (350 rpm) at 60 °C in an oil bath for 12 h. Then, Cu(NO3)2·3H2O solution (Si/Cu molar ratio were 95) and NaF solution (Cu/ Na = 2) were rapidly added to the hot-aged silica gel and well mixed by drastic mechanical vibration for seconds. The mixture was heated in a 50 mL Teflon-lined autoclave at 170 °C for 24 h. The zeolite was collected after filtration, washed with water, and dried at 105 °C. The obtained zeolite was calcined at 550 °C in air for 2 h with a heating ramp of 3 °C min−1. All the above-mentioned catalysts were reduced at 400 °C for 2 h with a heating ramp of 3 °C min−1 under an H2 flow of 100 mL min−1 before use.
Desilication was carried out in the mixture of NaOH and TBAOH with 0.1 M at the temperature of 353 K for 5 h. 100 ml of solution was added to 3.0 g of zeolite. The TBAOH/(NaOH + TBAOH) ratios (denoted shortly as R) was 0.4. After desilication suspension was cooled down in ice-bath, ﬁltred and washed until neutral pH. Next a fourfold ion-exchange with 0.5 M NH4NO3 was performed at 330 K for 1 h. Finally, the zeolites were again ﬁltrated, washed and dried overnight at room temperature. The calcination was subsequently performed at 820 K for 5 h with 2 K/min step of heating.
25 g of slag and 100 mL of 1.77 M phosphoric acid (H3PO4, Samchun Pure Chemical, Pyeongtaek, Korea) solution were stirred at 350 rpm using a magnetic stirrer at ambient temperature for 2 h. In this step, the molar ratio of Ca/P was ﬁxed at 1.67 considering the theoretical Ca/P ratio of hydroxyapatite is 1.67. In the second step, 350 mL of 2 M sodium hydroxide (NaOH, Daejung Chemical & Materials Co., LTD, Goryeong, Korea) solution was added to the prepared suspension. Mixtures were stirred at 450 rpm for 4 h at room temperature. In the last step, the prepared suspension was transferred to sealed Teﬂon bottles and heated for 24 h in an oven again at room temperature. After the last step, white powder was obtained. The obtained powder was washed several times with distilled water, followed by ﬁltration and drying.
Double-distilled water and TPAOH (tetra-n-propy lammonium hydroxide, 20 wt % in water solution, Alfa Aesar) were initially mixed for about 30 min, followed by dropwise addition of TEOS (tetraethyl orthosilicate, 98%, Aldrich). The precursor solutions were magnetically stirred for 1 h after adding TEOS and then aged for 18 h at room temperature on an orbital shaker. The hydrothermal treatment of the aged suspensions was carried out in Teﬂon-lined stainless steel autoclaves at 140 °C. In both cases, the syntheses were performed under autogenous pressure and static conditions. After the crystallization period (detailed for each sample in Table 2), the samples were puriﬁed, dried overnight at 90 °C, and calcined at 550 °C/5 h.
200 ml NaOH solution with a concentration of 0.5 M was kept at a temperature of 85 °C in a flask with a reflux condenser using a water bath, and 20 g of the calcined sample was added into the heated NaOH solution. The slurry was stirred at the fixed temperature for a treatment time of 2 h. Subsequently, the slurry was cooled down immediately and filtered. Dilute HNO3 was employed to neutralize the left OH- that adhered on the zeolite. Finally, all the sodium type ZSM-5 samples, including the alkali-treated and untreated, were ion-exchanged with 0.8 M NH4NO3 solution at 80 °C for three times to replace Na+ by NH4+, and followed by washing and drying. The HZSM-5 zeolites were obtained by subsequent calcinations at 520 °C in air for 3 h.
Initially, 80 mL of distilled water and 0.723 g of sodium hydroxide were mixed gently until NaOH completely dissolved (Solution 1). Then solution A was prepared by dissolving 15.48 g of sodium silicate in one-half of Solution 1. Solution B was prepared dissolving 8.258 g of sodium aluminate in the second half of Solution 1. Finally, Solution A was added quickly into Solution B under vigorous stirring to give a gel mixture with the following chemical composition: 3.165 Na2O:Al2O3:1.926 SiO2:128H2O. The gel was incubated in a conventional hydrothermal water bath (HY) for 4 days at 40 ◦C. After HY process, the solids and solutions were separated by centrifugation at 4500 rpm for 15 min. The solids were washed with distilled water, dried in an oven for 12 h at 80 ◦C.
An aqueous solution of both Al(NO3)3 and Fe(NO3)3 was prepared, and a 40 wt% tetrapropylammonium hydroxide (TPAOH) aqueous solution was added in a dropwise manner; thereafter, the resulting solution was stirred at room temperature for 10 min. After the addition of 2.0 M HCl aqueous solution, the solution was stirred for a further 10 min. Then, tetraethyl orthosilicate (TEOS) was added, and the mixture was stirred initially at 0 °C for 6 h not to cause the hydrolysis of TEOS and subsequently at room temperature for 42 h. Note that the molar ratios of TEOS/ Al(NO3)3/Fe(NO3)3/TPAOH/HCl/NaCl/H2O were adjusted to 1.0/0–0.02/0–0.02/0.5/0.1–0.2/0–0.06/30. The solution was then transferred to a Teflon-lined high-pressure reactor (Parr Instrument Company, inner volume 100 mL), pre-heated at 70 °C for 24 h, and then heated at 160 °C for 2–7 days. The solid phase was washed using a centrifuge five times with deionized water. After drying at 60 °C and calcination in air at 540 °C for 12 h, the MFI-type zeolite with Na+ counter cations was obtained.
The molar composition of the synthesis gel was 60SiO2/0Al2O3/ 18TBPOH/0.75NaOH/600H2O/240EtOH. In a typical synthesis, 8.6 g of tetraethyl orthosilicate, 0.08 g of aluminum, and 8.6 g of TBPOH solution were mixed and stirred at room temperature, until the homogeneous mixture was observed. Then, a sodium hydroxide solution composed of 0.02 g of sodium hydroxide and 2.3 g of distilled water was added into the prepared solution mixture under constant stirring at room temperature for 12 h to obtain the homogeneous gel. After that, the obtained gel was transferred into a Teﬂon-lined stainless steel autoclave and crystallized at 130 °C for 48 h in the static oven.53 After the hydrothermal treatment, a milky solution was collected and washed with distilled water by repeated centrifugation, until the pH of the supernatant was lower than 9. The precipitate was dried in an oven at 110 °C to obtain ZSM-5 powders and calcined at 650 °C for 8 h to remove the SDA. To prepare the acid catalyst, the zeolite powders were converted to H+ form by the ion exchange with ammonium cation. The zeolite powders were treated repeatedly with 1 M of NH4Cl solution at 80 °C for 2 h for three times and calcined at 650 °C for 6 h.
Approximately 330 mg of parent zeolite was vigorously stirred in 10 ml 0.2 M NaOH solution at temperatures in the range 308–358 K and a treatment duration of 15–120 min. The zeolite suspension was then cooled down immediately using an ice bath. The remaining product was ﬁltered, care fully washed until neutral pH and ﬁnally dried at 373 K. The alkaline-treated samples were converted into the H-form by three consecutive exchanges in 0.1 M NH4NO3 solution fol lowed by air-calcination at 823 K for 5 h.
The conventional ZSM-5 zeolite was synthesized under hydrothermal conditions with molar relations at 300SiO2/Al2O3/117OSDA/Na2O/9610H2O. In a typical run, 0.055 g of NaAlO2 and 40.0 g of TPAOH (20 wt.%) were added into 26.0 g of distilled water. After fully dissolved, 6.0 g of solid silica gel was added. After stirring for 4 h, the ﬁnally obtained gels were transferred into an autoclave and heated at 180 ◦C for 48 h, followed by calcination at 550 ◦C for 5 h. The H-form of the samples was obtained by ion-exchange with NH4Cl solution (1 M) at 80 ◦C for 2 h. The ion-exchange procedure was repeated twice, followed by calcination at 550 ◦C for 5 h.
3 g of TPA@ST(90 °C) was mixed with 3 g of aqueous 0.1 M TPAOH solution and transferred to a PTFE-lined autoclave (100 mL) for further crystallization at 170 °C for 2−24 h. After the synthesis, the reaction mixture was centrifuged to separate the solid product (from the liquid), which was then washed using deionized water 3 times and dried at 100 °C in an oven overnight. After drying, the solid sample was calcined at 550 °C for 6 h.
39.52 g of H2O, 7.27 g of TBAOH, 0.05 g of NaAlO2, 0.31 g of NaOH, and 9.68 g of JN-40 were added sequentially, and the mixture was then stirred for 24 h at 30 ºC. The molar composition of resulted gel mixture was 9 TBAOH: 0.3214 Al2O3: 90 SiO2: n H2O: 12.897 NaOH (n = 3600). The synthesis gel was sealed into a Teflon-lined stainless steel autoclave and synthesized at 85 °C for 48 h, then at 120 °C for 48 h, and finally at 165 °C for 20 h under rotation of 15 rpm.
In the typical synthesis, 8.4 g of tetrapropylammonium bromide (TAPBr), 0.6 g of Sodium Aluminate (NaAlO2), and 2.4 g of Sodium Hydroxide (NaOH) were dissolved in 450 ml of deionized water (DW). Then, 25.71 g of Tetraethylorthosilicate (TEOS) were added and stirred for one hr. The solution was transferred to a 500 ml Teﬂon-lined stainless-steel autoclave and heated at 175  C for 72 h. The auto clave was allowed to cool to room temperature and the products were washed with deionized water thoroughly, dried at 120  C for 12 h. Thus, synthe sized zeolites were powdered using pestle and mor tar, further calcinated at 500  C for 2 h in a mufﬂe furnace to obtain ZSM-5 nanostructures.
Mix 20.48 g of a TEAOH solution, 0.106 g of NaCl, and 0.288 g of KCl with 9.32 g of deionized water by magnetic stirring for 10 min before adding 20.49 g of TEOS into the mixture. After 6 h of continuous stirring, TEOS hydrolyzed completely, and the mixture became clear. The [Pd(EDA)2]Cl2 solution was prepared by dissolving 0.05 g of PdCl2 in the mixture of 0.5 mL of ethylenediamine and 8 mL of H2O. The resulted [Pd(EDA)2]Cl2 solution was then added dropwise into the above mixture, and no precipitates were observed under stirring for 30 min, forming clear solution A. At the same time, 0.066 g of NaOH and 0.358 g of NaAlO2 were added into 4 g of deionized water, and the mixture was continuously stirred until forming clear solution B, which was then added dropwise into solution A, and the resulting mixture was stirred for 10 min to form a white suspension. The reaction gel was then obtained by vacuum evaporation of the reaction mixture at 70 °C for 1 h to remove water and ethanol. Finally, the reaction gel was transferred into a 25 mL Teflon lined stainless-steel autoclave and crystallized in a convection oven under static pressure at 200 °C for 3 h. The as synthesized solids were centrifuged, rinsed several times with water, and then dried overnight at 80 °C. The product was heated in the air at 550 °C (5 °C/min) for 4 h and then reduced at 200 °C (5 °C/min) for 2 h in a 10% H2/Ar flow (100 mL/min).
The secondary growth of a ZSM-5 shell over P(0.05)-AS seeds was accomplished using a solution with the following molar composition: 10 TPAOH/31.5 TEOS/1 NaAlO2/1483 H2O. The ZSM-5 growth solution was prepared by adding an appropriate amount of TEOS (dropwise) to a solution containing TPAOH, NaAlO2 (Alfa Aesar), and DI water. The solution was stirred at room temperature overnight. The formation of a ZSM-5 shell was carried out by adding the seeded core (1 wt % P(0.05)-AS) to the growth solution. The resulting mixture was then placed in a Teﬂon-lined stainless-steel autoclave that was heated at 180 °C under rotation for 48 h. To obtain a complete coverage of ZSM-5 shell around the core, we employed a secondary growth step involving the resuspension of solids recovered from the ﬁrst batch in a fresh growth solution and repeating the same synthesis procedure for a second time at the same synthesis conditions (180 °C, 48 h). The resulting CS particles were recovered by vacuum ﬁltration and washing with DI water. The sample was allowed to dry, followed by calcination at 550 °C for 6 h with a temperature ramp rate of 5 °C/h to remove the OSDA. The resulting Na-form zeolite was triple exchanged with a 0.5 M solution of NH4NO3 (Sigma Aldrich) at 80 °C for 1 h per cycle with sequential ﬁltration and washing. The recovered solids were dried at 60 °C and 
200 ml NaOH solution with a concentration of 0.5 M was kept at a temperature of 55 °C in a flask with a reflux condenser using a water bath, and 20 g of the calcined sample was added into the heated NaOH solution. The slurry was stirred at the fixed temperature for a treatment time of 5 h. Subsequently, the slurry was cooled down immediately and filtered. Dilute HNO3 was employed to neutralize the left OH- that adhered on the zeolite. Finally, all the sodium type ZSM-5 samples, including the alkali-treated and untreated, were ion-exchanged with 0.8 M NH4NO3 solution at 80 °C for three times to replace Na+ by NH4+, and followed by washing and drying. The HZSM-5 zeolites were obtained by subsequent calcinations at 520 °C in air for 3 h.
The synthesis was carried out according to the procedure reported by Strohmaier (2001). For the WB a gel of molar composition 0.0574 ­ K2O: 0.0701 ­ SiO2: 0.0275 ­ Al2O3: 1.0384 ­ H2O was prepared. The gel was submitted to hydrothermal treatment in a Teflon-lined stainless-steel autoclave of 43 mL of capacity. The crystallization was performed at 150 °C for 48 h. The product was recovered, filtered and washed with deionized water. Subsequently, the crystallization products were dried at 100 °C for 12 h.
Heat 300 ml of 0.05 M NaOH aqueous solution to 358 K in a polyethylene flask with a reflux condenser using a water bath. Add 4 g of ZSM-5 and keep the solution at that temperature while stirring. After 30 min, cool down the slurry immediately using an ice bath and filter.
An ordered mesoporous silica was synthesized using the surfactant 1,2-dimethyl-3-hexadecyl-1H-imidazol-3-ium bromide (C16IMZ).37 C16IMZ was dissolved in deionized water at room temperature. Sodium silicate (Merck, SiO2 27.0%, Na2O 8.0%) was added dropwise to this solution under stirring. The resulting gel was aged for 2 h at room temperature and had a molar composition of 0.2 C16IMZ : 2.7 Na2O : 10 SiO2 : 300 H2O. Subsequently, the gel was transferred into a Teflon-lined stainless-steel autoclave and placed in a rotation oven for 6 days at 115 °C (50 rpm). The resulting solid was thoroughly washed with deionized water and dried overnight at 110 °C. Next, the organics were removed by calcination in air for 6 h at 550 °C (1 °C min−1).
0.3 g NaOH was dissolved in 23 mL deionized water under vigorous stirring at room temperature. After this, 0–3 g TMAdaOH was added under stirring and stirring was continued for 1 h; then, ZSM-5 was added to this solution and stirred for 3 h. The resulting mixture was transferred into an autoclave and heated at 130–160 1C for 0–24 h under static conditions. The solid product was collected, washed, dried at 100 1C for 12 h, and finally calcined at 550 1C for 12 h to remove the organic template. The samples were ion exchanged with 0.5 mol L 1 NH4NO3 solution at 80 1C to obtain the NH4-form of SSZ-13 and then transformed into the H-form by calcination at 500 1C for 4 h.
75 mL of ultrapure water was added to the aged medium under agitation, after which the mixture was transferred into 23 mL Teflon lined autoclave reactors (Figure 14). The autoclave reactors were placed in a hot air oven at 140 °C in order for the hydrothermal treatment stage to commence. The hydrothermal stage proceeded for 48 hours. After hydrothermal treatment the products were separated from the post synthesis supernatant after which it was washed and dried.
The procedure has been described elsewhere.56 In a typical synthesis, 8.860 g of (NH4)2SiF6 was mixed in a beaker with 26.258 g of TMAdamOH and 5.850 g of Milli-Q water. After 30 min of vigorous stirring, 11.956 g of EDA was added, causing exothermic heating of the mixture. Another 30 min later, tin(IV) chloride was added to the solution. At last, after another 30 min, 0.149 g of Si-CHA seeds was added and then the mixture was stirred for another 3 h prior to the synthesis (the seed step is essential for getting a crystalline product no crystalline phase was found when the stirring ran for less than 3 h). The final batch composition was  Si:33-446Me-1:0.2-0.5TPAOH:20.0H2O.
EuMOF (40 mg) was dispersed in ethanol (4 mL), and PVP (80 mg) was dissolved in ethanol (1 mL). PVP alco hol solution was added drop by drop into EuMOF solu tion, stirred by magnetic force at room temperature for 4 h, centrifuged at 10,000 rpm for 5 min, washed with anhydrous ethanol for 3 times, and freeze-dried to obtain white product. Weighed 20 mg of the above products and dispersed them in 10 mL methanol, added 1 mL of Zn(NO3)3·6H2O (0.27 mol/mL) methanol solu tion, stirred for 10 min, added 3 mL of 2-MI(0.65 mol/ mL) methanol solution, stirred at room temperature for 6 h. The reaction was centrifuged at 8000 rpm for 5 min, washed with anhydrous ethanol for 3 times, and freeze-dried to obtain a white product the EuMOF@ZIF nanocomposite.
In brief outline, the FA (3 g) was mixed with 3 M NaOH solution and held at 90 °C for 3 h with stirring. Then, sodium metasilicate pentahydrate was mixed into the FA suspension to obtain an initial ­ SiO2/ Al2O3 molar ratio of 24.
0.8 g of P123 and 1 g of SDS were dissolved in 250 mL of H2O, followed by addition of a certain amount of Y precursors; H2SO4 was used to adjust the pH value of the mixed gel in the range of 1.5−1.8. In these gels, the weight ratio of SiO2/P123 was 5. Then the mixed solutions were assembled for 20 h at 30 °C. After that, the obtained products were transferred into Teﬂon autoclaves for crystallization at 100 °C for 48 h. After ﬁltration, washing, and drying, the as-synthesis products were calcined at 550 °C for 5 h to remove the P123 and SDS.
Calculated amounts of sodium aluminate, silicic acid, sodium hydroxide, tetrapropylammonium bromide, and deionized water were mixed together to form a gel under fast stirring for 3 h. Concentrated sulfuric acid was then added dropwise to adjust the pH value to 10.5. The molar ratio of the starting gel was \xad 20SiO2:0.05Al2O3:1TPABr:1.5Na2O:200H2O. Crystallization was carried out at 180 °C under autogenous pressure for 48 h without stirring in stainless-steel Teflon lined autoclaves. After this crystallization step, the produced solid was recovered by filtration and washed several times with deionized water until the pH value of the decanted water reached 7. The final product was dried overnight at 105 °C and calcined in a muffle furnace under air flow at 530 °C for 12 h with heating rate of 3 °C min−1 to remove the organic template and water trapped within the micropores of the solid. Finally, the solid powder was ion-exchanged with 1 mol l−1 \xad NH4NO3 solution.
In a second step, 8 g of C22-6-0 (0.01 mol) and 23.56 g (0.1 mol) of α,α’ dichloro-p-xylene (Sigma-Aldrich Chemie S.a.r.l., Saint-Quentin Fallavier, France) were dissolved in 100 mL of acetonitrile, which were heated to 60 ◦C for 48 h with magnetic stirring. After evaporation of the organic solvent by rotary evaporator, the solid product of the formula C22H45-N+(CH3)2-C6H12-N+(CH3)2 CH2-(p-C6H4)-CH2-Cl(Br−)(Cl−), designated C22-6-phe-Cl, was precipitated. This product was washed with diethyl ether, ﬁltered, and dried under vacuum at 50 ◦C. Finally, 10 g (0.02 mol) of C22-6-phe-Cl and 1.12 g (0.01 mol) of N,N,N’,N’-tetramethyl-1,6-diaminohexane (Sigma-Aldrich Chemie S.a.r.l., Saint-Quentin Fallavier, France) were dissolved in 100 mL of chloroform and reﬂuxed for 24 h under magnetic agitation. The solvent was evaporated by rotary evaporator and a ﬁnal solid product (N6-diphe) was recovered. The solid was washed with diethyl ether, ﬁltered, and dried under vacuum at 50 ◦C.
1.8 g of tetrabutylorthotitanate (Aldrich) dissolved in 10.6 g of isopropyl alcohol was added dropwise. Then, 60 g of deionized water was added. After stirring at 313 K for 2 h, 1.1 g of TPAOH (40%, Alfa) was added dropwise and, ﬁnally, a pale yellow gel was formed. The molar composition of gel was: SiO2 = 1, TiO2 = 0.033, H2O = 25 and TPAOH = 0.014. Finally, the gel was dried fully at 353 K and grinded into ﬁne powders.
0.078 g (0.5 mmol) Mn(NO3)2 (wt%, 50%), 10.42 g (50 mmol) TEOS and 30 mL (942 mmol) deionized water were added in a 250-mL beaker, and then 15% ­ H2SO4 was used to adjust the pH value to 1.0, and the solution was stirred at 20 °C for 12 h. Afterward, 0.67 g of (Al)2(SO4)3·18H2O (1.0 mmol) was added, and the pH value was further adjusted to 10.0 by the dropwise addition of 15% NaOH, and the viscous gel was kept stir ring for aging at 20 °C for 24 h; the composition of the Mn–Si–Al gel was kept as: ­ 1SiO2: 1Mn: 0.02 ­ Al2O3: 30 ­ H2O. After aging, Mn–Si–Al gel was transferred into 150-mL polytetrafluoroethylene-lined stainless steel autoclave, statically crystallized at 180 °C for 72 h. Finally, the obtained sample was filtrated in a Büchner funnel by negative pressure, washed with 300 mL water and dried at 80 °C for 12 h.
1. Add 75 mL of 0.1 M NaOH solution (Chempur) to 1 g of zeolite. 2. Stir the mixture under reﬂux at 80 ◦C for 1 h. 3. Filter the mixture. 4. Wash the zeolite with distilled water (3 times with 25 mL). 5. Dry the zeolite in ambient conditions. 6.Calcine the obtained sample in air atmosphere at 600 ◦C for 6 h.
To prepare the starting synthesis gel, 1.92 g NaOH was dissolved in 24.8 g H2O. The solution was then mixed with 0.89 g Al(OH)3 and stirred for 30 min at room temperature. Then, 16 g 30% Ludox colloidal silica was added. The mixture was stirred for another 3 h. Once a uniform synthesis gel was obtained, 15 wt % zeolite β seeds (0.72 g, Si/Al = 14, wt % based on silica) was added into the gel and the mixture was stirred for 30 min to produce a uniform dispersion of seeding crystals in the gel. The molar composition of the starting synthesis gel was: 1SiO2:0.1425Al (OH)3:0.6NaOH:25H2O. Finally, the hydrothermal synthesis was completed at 140 °C for 4 days.
Typically ﬂy ash (20 g) was added into a round bottom ﬂask ﬁlled with 100 mL of distilled water. To this solution, 5 M NaOH was added and the mixture was shaken to homogeneity. The resulting solution mixture was subjected to microwave irradiation using Sineo UWave-1000 at a constant temperature of 100 °C, power 300 W, and 5 min. Thereafter, it was centrifuged to separate the slurry (solid component) and clear extract (liquid component), which were further crystallized in additional steps described in Sections 2.3 and 2.4, respectively, to produce the ﬁnal zeolite products.
The calculated amounts of ­ NaAlO2 were dissolved with deionized water under vigorous stirring, and then a transparent solution was obtained by adding TPAOH. Next, TEOS was added into the above solution. The synthesis mixture with a molar composition of 0.0176Al2O3:0.578SiO2:0.15TPAOH:12.5H2O was aliquoted into two portions. Next, two parts of ethanol solution containing 1 mL of MTES were drop-wise added into the above two mixture with stirring. The obtained two mixtures were continuously stirred for 14 h under 90 ºC. Then, the two mixtures were transferred into Teflon-lined autoclave and crystallized at 180 °C for 4 days. Finally, the precipitate was filtered, washed, dried overnight and calcined at 550 °C for 5 h. The calcined samples were exchanged twice with 1 M ­ NH4NO3 solution at 80 °C for 6 h, and then calcined at 550 °C. 
The molar composition of the synthesis solution becomes 1TEOS: 0.3 NAOH: 0.3 TPABr: 100 ­ H2O. An obvious homogeneous solution turns out to be obtained through consisting of TEOS drop via drop to a solution of NaOH, TPABr, and ­ H2O under full of life stirring for 24 h at room temperature. Then the acquired clean answer changed to be kept at room temperature for 6 h. After that, the solution became transferred to a Teflon autoclave and placed for 20 h at a temperature of 373 K. After crystallization, the auto clave turned being taken out of the oven and positioned at room temperature. Then the resulting crystals are centrifuged and dried in an oven at a temperature of 373 k.
In detail, weighted amount of NaOH and sodium aluminate were added to distilled water and stirred for a few minutes. TPABr as structure directing agent was added to the solution under stirring and mixed for 1 h. Then, fumed silica was added to the precursor solution and then aged for 24 h. The final precursors molar composition was0.0025Al2O3/1SiO2/0.1Na2O/ 0.1TPABr/35H2O. After aging, the resulting gel was placed into a stainless steel autoclave and heated at 250 ºC for 3 h. The obtained product was recovered by filtration, washed with distilled water and dried overnight at 110 ºC for 12 h. The zeolite sample was calcined at 550 ºC for 15 h to remove volatile organic compounds.
