Repository: DigicatPT-IST/xlmexlab

# **xlmexlab**
xlmexlab is tool built to create and run LLM and VLM based extraction pipelines. It allows you to create loops of prompt - model response - parsing for a Q&A aproach for data extraction, accelariting multiple model comparison and model optimization.

## **LLM-based Extraction Pipelines**

In this repository you have multiple extraction pipelines available. Every pipeline comes with pre-defined models, model parameters, model template and prompts. Hence you just pass the requirement to run each extraction command. In the case that you want to test different combinations for an existing extraction pipeline we can play with this 4 different arguments:
```bash
--llm_model_name

File: src/xlmexlab/resources/datasets/actions_110_test_zeolite_recipes.txt (part 2 of 5)
[{'action': 'NewSolution', 'content': {'solution': None}}, {'action': 'Add', 'content': {'material': {'name': 'NaOH', 'quantity': ['200 ml'], 'concentration': ['0.75 M']}, 'dropwise': False, 'duration': None, 'ph': None}}, {'action': 'ChangeTemperature', 'content': {'temperature': '55 °C', 'microwave': False, 'heat_ramp': None}}, {'action': 'Add', 'content': {'material': {'name': 'calcined sample', 'quantity': ['20 g'], 'concentration': []}, 'dropwise': False, 'duration': None, 'ph': None}}, {'action': 'Stir', 'content': {'duration': '5 h', 'stirring_speed': None}}, {'action': 'ChangeTemperature', 'content': {'temperature': 'Cool', 'microwave': False, 'heat_ramp': None}}, {'action': 'Separate', 'content': {'phase_to_keep': 'precipitate', 'method': 'filtration'}}, {'action': 'Wash', 'content': {'material': {'name': 'Dilute HNO3', 'quantity': [], 'concentration': []}, 'method': None}}, {'action': 'NewSolution', 'content': {'solution': None}}, {'action': 'Add', 'content': {'material': {'name': 'NH4NO3', 'quantity': [], 'concentration': ['0.8 M']}, 'dropwise': False, 'duration': None, 'ph': None}}, {'action': 'ChangeTemperature', 'content': {'temperature': '80 °C', 'microwave': False, 'heat_ramp': None}}, {'action': 'Repeat', 'content': {'amount': '3'}}, {'action': 'Wash', 'content': {'material': None, 'method': None}}, {'action': 'Dry', 'content': {'temperature': None, 'duration': None, 'atmosphere': None}}, {'action': 'ThermalTreatment', 'content': {'temperature': '520 °C', 'duration': '3 h', 'heat_ramp': None, 'atmosphere': 'air', 'flow_rate': None}}]
[{'action': 'NewSolution', 'content': {'solution': None}}, {'action': 'ChangeTemperature', 'content': {'temperature': 'room temperature', 'microwave': False, 'heat_ramp': None}}, {'action': 'Add', 'content': {'material': {'name': 'NaOH', 'quantity': ['1.77 g', '0.0443 mmol'], 'concentration': []}, 'dropwise': False, 'duration': None, 'ph': None}}, {'action': 'Add', 'content': {'material': {'name': 'deionized water', 'quantity': ['44.25 mL'], 'concentration': []}, 'dropwise': False, 'duration': None, 'ph': None}}, {'action': 'Add', 'content': {'material': {'name': 'ref-LDB sample', 'quantity': ['2 g'], 'concentration': []}, 'dropwise': False, 'duration': '1 h', 'ph': None}}, {'action': 'ChangeTemperature', 'content': {'temperature': '80 °C', 'microwave': False, 'heat_ramp': None}}, {'action': 'Stir', 'content': {'duration': '2 h', 'stirring_speed': None}}, {'action': 'Separate', 'content': {'phase_to_keep': 'filtrate', 'method': 'filtration'}}, {'action': 'Add', 'content': {'material': {'name': 'Na2SiO3·5H2O', 'quantity': ['44.2 g', '0.2084 mmol'], 'concentration': []}, 'dropwise': False, 'duration': None, 'ph': None}}, {'action': 'Add', 'content': {'material': {'name': 'TPABr solution', 'quantity': ['17.65 mL', '2.35 g', '0.0088 mmol'], 'concentration': []}, 'dropwise': False, 'duration': None, 'ph': None}}, {'action': 'Add', 'content': {'material': {'name': 'deionized water', 'quantity': ['42 mL'], 'concentration': []}, 'dropwise': False, 'duration': None, 'ph': None}}, {'action': 'Stir', 'content': {'duration': '1 hour', 'stirring_speed': None}}, {'action': 'ChangeTemperature', 'content': {'temperature': '80 °C', 'microwave': False, 'heat_ramp': None}}, {'action': 'Wait', 'content': {'duration': '36 h'}}, {'action': 'Crystallization', 'content': {'temperature': '170 °C', 'duration': '12 h', 'pressure': None, 'stirring_speed': None, 'microwave': False}}]
[{'action': 'NewSolution', 'content': {'solution': None}}, {'action': 'Add', 'content': {'material': {'name': 'Sodium Aluminate', 'quantity': [], 'concentration': []}, 'dropwise': False, 'duration': None, 'ph': None}}, {'action': 'Add', 'content': {'material': {'name': 'Distilled Water', 'quantity': [], 'concentration': []}, 'dropwise': False, 'duration': None, 'ph': None}}, {'action': 'Add', 'content': {'material': {'name': 'Tetraethylorthosilicate', 'quantity': [], 'concentration': []}, 'dropwise': False, 'duration': None, 'ph': None}}, {'action': 'Add', 'content': {'material': {'name': 'Tetrapropylammonium hydroxide', 'quantity': [], 'concentration': []}, 'dropwise': False, 'duration': None, 'ph': None}}, {'action': 'ChangeTemperature', 'content': {'temperature': 'room temperature', 'microwave': False, 'heat_ramp': None}}, {'action': 'Wait', 'content': {'duration': '20 h'}}, {'action': 'Crystallization', 'content': {'temperature': '175 °C', 'duration': '20 h', 'pressure': None, 'stirring_speed': None, 'microwave': False}}, {'action': 'Wash', 'content': {'material': {'name': 'distilled water', 'quantity': [], 'concentration': []}, 'method': None}}, {'action': 'Dry', 'content': {'temperature': '80 °C', 'duration': 'overnight', 'atmosphere': None}}, {'action': 'ThermalTreatment', 'content': {'temperature': '480 °C', 'duration': '8 h', 'heat_ramp': '2 °C/min', 'atmosphere': None, 'flow_rate': None}}, {'action': 'NewSolution', 'content': {'solution': None}}, {'action': 'Add', 'content': {'material': {'name': 'NH4NO3 solution', 'quantity': [], 'concentration': ['0.1 M']}, 'dropwise': False, 'duration': None, 'ph': None}}, {'action': 'ChangeTemperature', 'content': {'temperature': '80 °C', 'microwave': False, 'heat_ramp': None}}, {'action': 'Stir', 'content': {'duration': '2 h', 'stirring_speed': None}}, {'action': 'Repeat', 'content': {'amount': 3}}, {'action': 'ThermalTreatment', 'content': {'temperature': '450 °C', 'duration': '8 h', 'heat_ramp': None, 'atmosphere': 'dry air', 'flow_rate': None}}]
[{'action': 'NewSolution', 'content': {'solution': None}}, {'action': 'Add', 'content': {'material': {'name': 'Tetrabutylammonium hydroxide', 'quantity': ['5 cm3'], 'concentration': ['1 M']}, 'dropwise': False, 'duration': None, 'ph': None}}, {'action': 'ChangeTemperature', 'content': {'temperature': '358 K', 'microwave': False, 'heat_ramp': None}}, {'action': 'Add', 'content': {'material': {'name': 'Zeolite', 'quantity': ['166 mg'], 'concentration': []}, 'dropwise': False, 'duration': None, 'ph': None}}, {'action': 'Stir', 'content': {'duration': '30 min', 'stirring_speed': '500 rpm'}}, {'action': 'ChangeTemperature', 'content': {'temperature': 'Cool', 'microwave': False, 'heat_ramp': None}}, {'action': 'Separate', 'content': {'phase_to_keep': 'precipitate', 'method': 'filtration'}}, {'action': 'Wash', 'content': {'material': {'name': 'Distilled water', 'quantity': [], 'concentration': []}, 'method': None}}, {'action': 'Dry', 'content': {'temperature': '373 K', 'duration': '12 h', 'atmosphere': None}}, {'action': 'ThermalTreatment', 'content': {'temperature': None, 'duration': None, 'heat_ramp': None, 'atmosphere': None, 'flow_rate': None}}]
[{'action': 'NewSolution', 'content': {'solution': None}}, {'action': 'Add', 'content': {'material': {'name': 'deionized water', 'quantity': ['5.79 g'], 'concentration': []}, 'dropwise': False, 'duration': None, 'ph': None}}, {'action': 'Add', 'content': {'material': {'name': 'pseudoboehmite', 'quantity': ['4.48 g'], 'concentration': []}, 'dropwise': False, 'duration': None, 'ph': None}}, {'action': 'Add', 'content': {'material': {'name': 'phosphoric acid', 'quantity': ['5.91 g'], 'concentration': []}, 'dropwise': True, 'duration': None, 'ph': None}}, {'action': 'Stir', 'content': {'duration': '1 hour', 'stirring_speed': None}}, {'action': 'Add', 'content': {'material': {'name': 'silica sol', 'quantity': ['0.77 g'], 'concentration': []}, 'dropwise': False, 'duration': None, 'ph': None}}, {'action': 'Stir', 'content': {'duration': '1 h', 'stirring_speed': None}}, {'action': 'Add', 'content': {'material': {'name': 'PEG800', 'quantity': ['10 g'], 'concentration': []}, 'dropwise': False, 'duration': None, 'ph': None}}, {'action': 'Stir', 'content': {'duration': '2 hours', 'stirring_speed': None}}, {'action': 'Crystallization', 'content': {'temperature': '120 °C', 'duration': '24 hours', 'pressure': None, 'stirring_speed': None, 'microwave': False}}, {'action': 'Crystallization', 'content': {'temperature': '200 °C', 'duration': '48 hours', 'pressure': None, 'stirring_speed': None, 'microwave': False}}, {'action': 'Separate', 'content': {'phase_to_keep': 'precipitate', 'method': None}}, {'action': 'ChangeTemperature', 'content': {'temperature': 'room temperature', 'microwave': False, 'heat_ramp': None}}, {'action': 'Wash', 'content': {'material': {'name': 'deionized water', 'quantity': [], 'concentration': []}, 'method': None}}, {'action': 'Repeat', 'content': {'amount': '3-4'}}, {'action': 'Dry', 'content': {'temperature': '120 °C', 'duration': '24 hours', 'atmosphere': None}}, {'action': 'ThermalTreatment', 'content': {'temperature': '550 °C', 'duration': '5 hours', 'heat_ramp': '2.5 °C/min', 'atmosphere': None, 'flow_rate': None}}]
[{'action': 'NewSolution', 'content': {'solution': None}}, {'action': 'Add', 'content': {'material': {'name': 'HZSM 5(AT2)', 'quantity': [], 'concentration': []}, 'dropwise': False, 'duration': None, 'ph': None}}, {'action': 'Add', 'content': {'material': {'name': 'Ammonium heptamolybdate', 'quantity': [], 'concentration': []}, 'dropwise': False, 'duration': None, 'ph': None}}, {'action': 'Dry', 'content': {'temperature': '383 K', 'duration': '4 h', 'atmosphere': None}}, {'action': 'ThermalTreatment', 'content': {'temperature': '773K', 'duration': '4 h', 'heat_ramp': None, 'atmosphere': 'air', 'flow_rate': None}}, {'action': 'Grind', 'content': {}}, {'action': 'Sieve', 'content': {'size': '40-60 mesh'}}]
[{'action': 'NewSolution', 'content': {'solution': None}}, {'action': 'Add', 'content': {'material': {'name': 'Sodium Hydroxide', 'quantity': ['25 mL'], 'concentration': ['0.1 M']}, 'dropwise': False, 'duration': None, 'ph': None}}, {'action': 'ChangeTemperature', 'content': {'temperature': '85 °C', 'microwave': False, 'heat_ramp': None}}, {'action': 'Add', 'content': {'material': {'name': 'Calcined Zeolite', 'quantity': ['3 g'], 'concentration': []}, 'dropwise': False, 'duration': None, 'ph': None}}, {'action': 'Stir', 'content': {'duration': '1 h', 'stirring_speed': None}}, {'action': 'Separate', 'content': {'phase_to_keep': 'precipitate', 'method': 'filtration'}}, {'action': 'NewSolution', 'content': {'solution': None}}, {'action': 'Add', 'content': {'material': {'name': 'ammonium nitrate', 'quantity': [], 'concentration': ['0.5 M']}, 'dropwise': False, 'duration': None, 'ph': None}}, {'action': 'Add', 'content': {'material': {'name': 'ZSM-12', 'quantity': [], 'concentration': []}, 'dropwise': False, 'duration': None, 'ph': None}}, {'action': 'Stir', 'content': {'duration': '2 h', 'temperature': None, 'atmosphere': None, 'pressure': None}}, {'action': 'Repeat', 'content': {'amount': 4}}, {'action': 'ThermalTreatment', 'content': {'temperature': '550 °C', 'duration': None, 'heat_ramp': None, 'atmosphere': 'vacuum', 'flow_rate': None}}]
[{'action': 'NewSolution', 'content': {'solution': None}}, {'action': 'Add', 'content': {'material': {'name': 'NaOH aqueous solution', 'quantity': ['300 mL'], 'concentration': ['0.05 M']}, 'dropwise': False, 'duration': None, 'ph': None}}, {'action': 'ChangeTemperature', 'content': {'temperature': '338 K', 'microwave': False, 'heat_ramp': None}}, {'action': 'Add', 'content': {'material': {'name': 'ZSM-5', 'quantity': ['4 g'], 'concentration': []}, 'dropwise': False, 'duration': None, 'ph': None}}, {'action': 'Stir', 'content': {'duration': '120 min', 'stirring_speed': None}}, {'action': 'ChangeTemperature', 'content': {'temperature': 'Cool', 'microwave': False, 'heat_ramp': None}}, {'action': 'Separate', 'content': {'phase_to_keep': 'precipitate', 'method': 'filtration'}}]
[{'action': 'NewSolution', 'content': {'solution': None}}, {'action': 'Add', 'content': {'material': {'name': 'deionized water', 'quantity': ['5.79 g'], 'concentration': []}, 'dropwise': False, 'duration': None, 'ph': None}}, {'action': 'Add', 'content': {'material': {'name': 'pseudoboehmite', 'quantity': ['4.48 g'], 'concentration': []}, 'dropwise': False, 'duration': None, 'ph': None}}, {'action': 'Add', 'content': {'material': {'name': 'phosphoric acid', 'quantity': ['5.91 g'], 'concentration': []}, 'dropwise': True, 'duration': None, 'ph': None}}, {'action': 'Stir', 'content': {'duration': '1 hour', 'stirring_speed': None}}, {'action': 'Add', 'content': {'material': {'name': 'silica sol', 'quantity': ['0.77 g'], 'concentration': []}, 'dropwise': False, 'duration': None, 'ph': None}}, {'action': 'Stir', 'content': {'duration': '1 h', 'stirring_speed': None}}, {'action': 'Add', 'content': {'material': {'name': 'PEG800', 'quantity': ['5 g'], 'concentration': []}, 'dropwise': False, 'duration': None, 'ph': None}}, {'action': 'Stir', 'content': {'duration': '2 hours', 'stirring_speed': None}}, {'action': 'Crystallization', 'content': {'temperature': '120 °C', 'duration': '24 hours', 'pressure': None, 'stirring_speed': None, 'microwave': False}}, {'action': 'Crystallization', 'content': {'temperature': '200 °C', 'duration': '48 hours', 'pressure': None, 'stirring_speed': None, 'microwave': False}}, {'action': 'Separate', 'content': {'phase_to_keep': 'precipitate', 'method': None}}, {'action': 'ChangeTemperature', 'content': {'temperature': 'room temperature', 'microwave': False, 'heat_ramp': None}}, {'action': 'Wash', 'content': {'material': {'name': 'deionized water', 'quantity': [], 'concentration': []}, 'method': None}}, {'action': 'Repeat', 'content': {'amount': '3-4'}}, {'action': 'Dry', 'content': {'temperature': '120 °C', 'duration': '24 hours', 'atmosphere': None}}, {'action': 'ThermalTreatment', 'content': {'temperature': '550 °C', 'duration': '5 hours', 'heat_ramp': '2.5 °C/min', 'atmosphere': None, 'flow_rate': None}}]
[{'action': 'NewSolution', 'content': {'solution': None}}, {'action': 'Add', 'content': {'material': {'name': 'NaAlO2', 'quantity': [], 'concentration': []}, 'dropwise': False, 'duration': None, 'ph': None}}, {'action': 'Add', 'content': {'material': {'name': 'Deionized Water', 'quantity': [], 'concentration': []}, 'dropwise': False, 'duration': None, 'ph': None}}, {'action': 'Add', 'content': {'material': {'name': 'TPAOH', 'quantity': [], 'concentration': []}, 'dropwise': False, 'duration': None, 'ph': None}}, {'action': 'Add', 'content': {'material': {'name': 'Tetraethyl Orthosilicate', 'quantity': [], 'concentration': []}, 'dropwise': False, 'duration': None, 'ph': None}}, {'action': 'ChangeTemperature', 'content': {'temperature': 'room temperature', 'microwave': False, 'heat_ramp': None}}, {'action': 'Stir', 'content': {'duration': '14 hours', 'stirring_speed': None}}, {'action': 'Crystallization', 'content': {'temperature': '180 °C', 'duration': '4 days', 'pressure': None, 'stirring_speed': None, 'microwave': False}}, {'action': 'Separate', 'content': {'phase_to_keep': 'precipitate', 'method': 'filtration'}}, {'action': 'Wash', 'content': {'material': None, 'method': None}}, {'action': 'Dry', 'content': {'temperature': None, 'duration': 'overnight', 'atmosphere': None}}, {'action': 'ThermalTreatment', 'content': {'temperature': '550 °C', 'duration': '5 hours', 'heat_ramp': None, 'atmosphere': None, 'flow_rate': None}}, {'action': 'NewSolution', 'content': {'solution': None}}, {'action': 'Add', 'content': {'material': {'name': 'NH4NO3', 'quantity': [], 'concentration': ['1 M']}, 'dropwise': False, 'duration': None, 'ph': None}}, {'action': 'ChangeTemperature', 'content': {'temperature': '80 °C', 'microwave': False, 'heat_ramp': None}}, {'action': 'Add', 'content': {'material': {'name': 'calcined samples', 'quantity': [], 'concentration': []}, 'dropwise': False, 'duration': None, 'ph': None}}, {'action': 'Stir', 'content': {'duration': '6 h', 'stirring_speed': None}}, {'action': 'ThermalTreatment', 'content': {'temperature': '550 °C', 'duration': None, 'heat_ramp': None, 'atmosphere': None, 'flow_rate': None}}]
[{'action': 'NewSolution', 'content': {'solution': None}}, {'action': 'Add', 'content': {'material': {'name': 'ZSM-5-AT', 'quantity': ['5 g'], 'concentration': []}, 'dropwise': False, 'duration': None, 'ph': None}}, {'action': 'Add', 'content': {'material': {'name': 'Ammonium Nitrate', 'quantity': [], 'concentration': ['1 M']}, 'dropwise': False, 'duration': None, 'ph': None}}, {'action': 'ChangeTemperature', 'content': {'temperature': '353 K', 'microwave': False, 'heat_ramp': None}}, {'action': 'Stir', 'content': {'duration': '2 h', 'stirring_speed': None}}, {'action': 'Separate', 'content': {'phase_to_keep': 'precipitate', 'method': 'filtration'}}, {'action': 'Wash', 'content': {'material': {'name': 'distilled water', 'quantity': [], 'concentration': []}, 'method': None}}, {'action': 'Repeat', 'content': {'amount': '5'}}, {'action': 'Dry', 'content': {'temperature': '383 K', 'duration': 'overnight', 'atmosphere': None}}, {'action': 'ThermalTreatment', 'content': {'temperature': None, 'duration': None, 'heat_ramp': None, 'atmosphere': None, 'flow_rate': None}}]
[{'action': 'NewSolution', 'content': {'solution': None}}, {'action': 'Add', 'content': {'material': {'name': 'Tetraammine Platinum (II) Nitrate', 'quantity': ['0.061 g'], 'concentration': []}, 'dropwise': False, 'duration': None, 'ph': None}}, {'action': 'Add', 'content': {'material': {'name': 'Deionized Water', 'quantity': ['0.75 cm3'], 'concentration': []}, 'dropwise': False, 'duration': None, 'ph': None}}, {'action': 'Add', 'content': {'material': {'name': 'Parent Zeolite Y', 'quantity': ['1 g'], 'concentration': []}, 'dropwise': False, 'duration': None, 'ph': None}}, {'action': 'Dry', 'content': {'temperature': '373 K', 'duration': '12 h', 'atmosphere': 'air'}}]
[{'action': 'NewSolution', 'content': {'solution': None}}, {'action': 'Add', 'content': {'material': {'name': '1,2,4,5-tetramethylimidazole', 'quantity': ['25 g'], 'concentration': ['98%']}, 'dropwise': False, 'duration': None, 'ph': None}}, {'action': 'Add', 'content': {'material': {'name': 'Dibromopentane', 'quantity': ['21 g'], 'concentration': ['98%']}, 'dropwise': False, 'duration': None, 'ph': None}}, {'action': 'Add', 'content': {'material': {'name': 'Methanol', 'quantity': ['100 ml'], 'concentration': []}, 'dropwise': False, 'duration': None, 'ph': None}}, {'action': 'ChangeTemperature', 'content': {'temperature': 'reflux', 'microwave': False, 'heat_ramp': None}}, {'action': 'Wait', 'content': {'duration': '4 days'}}, {'action': 'Separate', 'content': {'phase_to_keep': 'precipitate', 'method': None}}, {'action': 'Wash', 'content': {'material': {'name': 'Methanol', 'quantity': [], 'concentration': []}, 'method': None}}, {'action': 'Wash', 'content': {'material': {'name': 'Diethyl ether', 'quantity': [], 'concentration': []}, 'method': None}}, {'action': 'Dry', 'content': {'temperature': 'room temperature', 'duration': None, 'atmosphere': 'vacuum'}}]
[{'action': 'NewSolution', 'content': {'solution': None}}, {'action': 'Add', 'content': {'material': {'name': 'NaOH aqueous solution', 'quantity': ['300 mL'], 'concentration': ['0.1 M']}, 'dropwise': False, 'duration': None, 'ph': None}}, {'action': 'ChangeTemperature', 'content': {'temperature': '358 K', 'microwave': False, 'heat_ramp': None}}, {'action': 'Add', 'content': {'material': {'name': 'ZSM-5', 'quantity': ['4 g'], 'concentration': []}, 'dropwise': False, 'duration': None, 'ph': None}}, {'action': 'Stir', 'content': {'duration': '30 min', 'stirring_speed': None}}, {'action': 'ChangeTemperature', 'content': {'temperature': 'Cool', 'microwave': False, 'heat_ramp': None}}, {'action': 'Separate', 'content': {'phase_to_keep': 'precipitate', 'method': 'filtration'}}]
[{'action': 'NewSolution', 'content': {'solution': None}}, {'action': 'Add', 'content': {'material': {'name': 'Sodium Hydroxide', 'quantity': [], 'concentration': ['0.05 M']}, 'dropwise': False, 'duration': None, 'ph': None}}, {'action': 'ChangeTemperature', 'content': {'temperature': '85 °C', 'microwave': False, 'heat_ramp': None}}, {'action': 'Add', 'content': {'material': {'name': 'Calcined Zeolite', 'quantity': ['3 g'], 'concentration': []}, 'dropwise': False, 'duration': None, 'ph': None}}, {'action': 'Stir', 'content': {'duration': '1 h', 'stirring_speed': None}}, {'action': 'Separate', 'content': {'phase_to_keep': 'precipitate', 'method': None}}, {'action': 'NewSolution', 'content': {'solution': None}}, {'action': 'Add', 'content': {'material': {'name': 'Ammonium nitrate', 'quantity': [], 'concentration': ['0.5 M']}, 'dropwise': False, 'duration': None, 'ph': None}}, {'action': 'Add', 'content': {'material': {'name': 'ZSM-5 zeolite', 'quantity': [], 'concentration': []}, 'dropwise': False, 'duration': None, 'ph': None}}, {'action': 'Stir', 'content': {'duration': '2 h', 'stirring_speed': None}}, {'action': 'Repeat', 'content': {'amount': 4}}, {'action': 'ThermalTreatment', 'content': {'temperature': '550 °C', 'duration': None, 'heat_ramp': None, 'atmosphere': 'vacuum', 'flow_rate': None}}]
[{'action': 'NewSolution', 'content': {'solution': None}}, {'action': 'Add', 'content': {'material': {'name': 'TPA@ST(90 °C)', 'quantity': ['3 g'], 'concentration': []}, 'dropwise': False, 'duration': None, 'ph': None}}, {'action': 'Add', 'content': {'material': {'name': 'TPAOH solution', 'quantity': ['1.5 g'], 'concentration': ['0.5 M']}, 'dropwise': False, 'duration': None, 'ph': None}}, {'action': 'Crystallization', 'content': {'temperature': '170 °C', 'duration': '2-24 h', 'pressure': None, 'stirring_speed': None, 'microwave': False}}, {'action': 'Separate', 'content': {'phase_to_keep': 'precipitate', 'method': 'centrifugation'}}, {'action': 'Wash', 'content': {'material': {'name': 'Deionized Water', 'quantity': [], 'concentration': []}, 'method': None}}, {'action': 'Repeat', 'content': {'amount': 3}}, {'action': 'Dry', 'content': {'temperature': '100 °C', 'duration': 'overnight', 'atmosphere': None}}, {'action': 'ThermalTreatment', 'content': {'temperature': '550 °C', 'duration': '6 h', 'heat_ramp': None, 'atmosphere': None, 'flow_rate': None}}]
[{'action': 'NewSolution', 'content': {'solution': None}}, {'action': 'ChangeTemperature', 'content': {'temperature': 'room temperature', 'microwave': False, 'heat_ramp': None}}, {'action': 'Add', 'content': {'material': {'name': 'Manganese acetate', 'quantity': [], 'concentration': ['99%']}, 'dropwise': False, 'duration': None, 'ph': None}}, {'action': 'Add', 'content': {'material': {'name': 'TEOS', 'quantity': [], 'concentration': ['98%']}, 'dropwise': False, 'duration': None, 'ph': None}}, {'action': 'Add', 'content': {'material': {'name': 'TPAOH', 'quantity': [], 'concentration': ['40%']}, 'dropwise': False, 'duration': None, 'ph': None}}, {'action': 'Stir', 'content': {'duration': '1 day', 'stirring_speed': None}}, {'action': 'Crystallization', 'content': {'temperature': '175 °C', 'duration': '1 day', 'pressure': None, 'stirring_speed': None, 'microwave': False}}, {'action': 'Separate', 'content': {'phase_to_keep': 'precipitate', 'method': 'centrifugation'}}, {'action': 'Wash', 'content': {'material': {'name': 'distilled water', 'quantity': [], 'concentration': []}, 'method': None}}, {'action': 'Dry', 'content': {'temperature': '60 °C', 'duration': 'several hours', 'atmosphere': None}}, {'action': 'ThermalTreatment', 'content': {'temperature': '500 °C', 'duration': '5 h', 'heat_ramp': None, 'atmosphere': 'air', 'flow_rate': None}}]
[{'action': 'NewSolution', 'content': {'solution': None}}, {'action': 'Add', 'content': {'material': {'name': 'TMAdaOH aqueous solution', 'quantity': ['6.97 g'], 'concentration': ['25 wt %']}, 'dropwise': False, 'duration': None, 'ph': None}}, {'action': 'Add', 'content': {'material': {'name': 'Deionized water', 'quantity': ['6.35 g'], 'concentration': []}, 'dropwise': False, 'duration': None, 'ph': None}}, {'action': 'Add', 'content': {'material': {'name': 'Al(OH)3', 'quantity': [], 'concentration': ['>99%']}, 'dropwise': False, 'duration': None, 'ph': None}}, {'action': 'Add', 'content': {'material': {'name': 'Silica sol', 'quantity': ['2.47 g'], 'concentration': ['40 wt %']}, 'dropwise': False, 'duration': None, 'ph': None}}, {'action': 'Stir', 'content': {'duration': '2 h', 'stirring_speed': None}}, {'action': 'Crystallization', 'content': {'temperature': '160 °C', 'duration': '6 days', 'pressure': None, 'stirring_speed': '40 rpm', 'microwave': False}}, {'action': 'Separate', 'content': {'phase_to_keep': 'precipitate', 'method': 'centrifugation'}}, {'action': 'Wash', 'content': {'material': None, 'method': None}}, {'action': 'Repeat', 'content': {'amount': '4'}}, {'action': 'Dry', 'content': {'temperature': '110 °C', 'duration': 'overnight', 'atmosphere': None}}, {'action': 'ThermalTreatment', 'content': {'temperature': '600 °C', 'duration': '8 h', 'heat_ramp': None, 'atmosphere': 'air', 'flow_rate': None}}]
[{'action': 'NewSolution', 'content': {'solution': {'name': 'gel A', 'quantity': [], 'concentration': []}}}, {'action': 'Add', 'content': {'material': {'name': 'ZSM-5', 'quantity': ['5 g'], 'concentration': []}, 'dropwise': False, 'duration': None, 'ph': None}}, {'action': 'Add', 'content': {'material': {'name': 'distilled water', 'quantity': ['30 g'], 'concentration': []}, 'dropwise': False, 'duration': None, 'ph': None}}, {'action': 'Stir', 'content': {'duration': '30 min', 'stirring_speed': None}}, {'action': 'NewSolution', 'content': {'solution': {'name': 'gel B', 'quantity': [], 'concentration': []}}}, {'action': 'Add', 'content': {'material': {'name': 'Orthophosphoric acid', 'quantity': ['7.8 g'], 'concentration': ['85% H3PO4']}, 'dropwise': False, 'duration': None, 'ph': None}}, {'action': 'Add', 'content': {'material': {'name': 'Distilled water', 'quantity': ['70 g'], 'concentration': []}, 'dropwise': False, 'duration': None, 'ph': None}}, {'action': 'Stir', 'content': {'duration': '30 min', 'stirring_speed': None}}, {'action': 'Add', 'content': {'material': {'name': 'Pseudoboehmite', 'quantity': ['4.6 g'], 'concentration': ['72 wt% Al2O3']}, 'dropwise': True, 'duration': None, 'ph': None}}, {'action': 'Stir', 'content': {'duration': '30 min', 'stirring_speed': None}}, {'action': 'Add', 'content': {'material': {'name': 'Silica sol', 'quantity': ['3.0 g'], 'concentration': ['30 wt% SiO2']}, 'dropwise': True, 'duration': None, 'ph': None}}, {'action': 'Stir', 'content': {'duration': '120 min', 'stirring_speed': None}}, {'action': 'NewSolution', 'content': {'solution': {'name': 'gel C', 'quantity': [], 'concentration': []}}}, {'action': 'Add', 'content': {'material': {'name': 'gel A', 'quantity': [], 'concentration': []}, 'dropwise': False, 'duration': None, 'ph': None}}, {'action': 'Add', 'content': {'material': {'name': 'gel B', 'quantity': [], 'concentration': []}, 'dropwise': False, 'duration': None, 'ph': None}}, {'action': 'Add', 'content': {'material': {'name': 'Di-n-propylamine', 'quantity': ['6.2 g'], 'concentration': ['99 wt%']}, 'dropwise': False, 'duration': None, 'ph': None}}, {'action': 'Stir', 'content': {'duration': '150 min', 'stirring_speed': None}}, {'action': 'Crystallization', 'content': {'temperature': '180 °C', 'duration': '24 h', 'pressure': None, 'stirring_speed': None, 'microwave': False}}, {'action': 'Separate', 'content': {'phase_to_keep': 'precipitate', 'method': None}}, {'action': 'Wash', 'content': {'material': {'name': 'Distilled water', 'quantity': [], 'concentration': []}, 'method': None}}, {'action': 'Dry', 'content': {'temperature': '120 °C', 'duration': 'overnight', 'atmosphere': None}}, {'action': 'ThermalTreatment', 'content': {'temperature': '600 °C', 'duration': '6 h', 'heat_ramp': None, 'atmosphere': None, 'flow_rate': None}}]
[{'action': 'NewSolution', 'content': {'solution': {'name': 'Solution I', 'quantity': [], 'concentration': []}}}, {'action': 'Add', 'content': {'material': {'name': 'NaOH', 'quantity': [], 'concentration': []}, 'dropwise': False, 'duration': None, 'ph': None}}, {'action': 'Add', 'content': {'material': {'name': 'NaAlO2', 'quantity': [], 'concentration': []}, 'dropwise': False, 'duration': None, 'ph': None}}, {'action': 'Add', 'content': {'material': {'name': 'H2O', 'quantity': [], 'concentration': []}, 'dropwise': False, 'duration': None, 'ph': None}}, {'action': 'NewSolution', 'content': {'solution': {'name': 'Solution II', 'quantity': [], 'concentration': []}}}, {'action': 'Add', 'content': {'material': {'name': 'Ludox', 'quantity': [], 'concentration': []}, 'dropwise': False, 'duration': None, 'ph': None}}, {'action': 'Add', 'content': {'material': {'name': 'Template', 'quantity': [], 'concentration': []}, 'dropwise': False, 'duration': None, 'ph': None}}, {'action': 'Add', 'content': {'material': {'name': 'H2O', 'quantity': [], 'concentration': []}, 'dropwise': False, 'duration': None, 'ph': None}}, {'action': 'NewSolution', 'content': {'solution': None}}, {'action': 'Add', 'content': {'material': {'name': 'Solution II', 'quantity': [], 'concentration': []}, 'dropwise': False, 'duration': None, 'ph': None}}, {'action': 'Add', 'content': {'material': {'name': 'Solution I', 'quantity': [], 'concentration': []}, 'dropwise': True, 'duration': None, 'ph': None}}, {'action': 'Add', 'content': {'material': {'name': 'H2SO4', 'quantity': [], 'concentration': []}, 'dropwise': False, 'duration': None, 'ph': '9'}}, {'action': 'Add', 'content': {'material': {'name': 'MCS', 'quantity': [], 'concentration': []}, 'dropwise': False, 'duration': None, 'ph': None}}, {'action': 'Stir', 'content': {'duration': '4 hours', 'stirring_speed': None}}, {'action': 'Crystallization', 'content': {'temperature': '180 °C', 'duration': '48 h', 'pressure': None, 'stirring_speed': None, 'microwave': False}}, {'action': 'Separate', 'content': {'phase_to_keep': 'precipitate', 'method': 'filtration'}}, {'action': 'Wash', 'content': {'material': {'name': 'distilled water', 'quantity': [], 'concentration': []}, 'method': 'filtration'}}, {'action': 'Dry', 'content': {'temperature': '105 °C', 'duration': 'overnight', 'atmosphere': None}}, {'action': 'ThermalTreatment', 'content': {'temperature': '550 °C', 'duration': '6 h', 'heat_ramp': None, 'atmosphere': None, 'flow_rate': None}}, {'action': 'NewSolution', 'content': {'solution': None}}, {'action': 'Add', 'content': {'material': {'name': 'NH4Cl solution', 'quantity': ['10.0mL'], 'concentration': ['1 mol L 1']}, 'dropwise': False, 'duration': None, 'ph': None}}, {'action': 'ChangeTemperature', 'content': {'temperature': '80 °C', 'microwave': False, 'heat_ramp': None}}, {'action': 'Add', 'content': {'material': {'name': 'sample', 'quantity': ['1 g'], 'concentration': []}}, 'dropwise': False, 'duration': None, 'ph': None}, {'action': 'Stir', 'content': {'duration': '4 h', 'stirring_speed': None}}, {'action': 'Repeat', 'content': {'amount': 2}}, {'action': 'Separate', 'content': {'phase_to_keep': 'precipitate', 'method': 'filtration'}}, {'action': 'Wash', 'content': {'material': {'name': 'distilled water', 'quantity': [], 'concentration': []}, 'method': 'filtration'}}, {'action': 'Dry', 'content': {'temperature': '105 °C', 'duration': 'overnight', 'atmosphere': None}}, {'action': 'ThermalTreatment', 'content': {'temperature': '550 °C', 'duration': '6 h', 'heat_ramp': None, 'atmosphere': None, 'flow_rate': None}}]
[{'action': 'NewSolution', 'content': {'solution': None}}, {'action': 'Add', 'content': {'material': {'name': 'Silicalite-1', 'quantity': [], 'concentration': []}, 'dropwise': False, 'duration': None, 'ph': None}}, {'action': 'Add', 'content': {'material': {'name': 'NaAlO2', 'quantity': [], 'concentration': []}, 'dropwise': False, 'duration': None, 'ph': None}}, {'action': 'Add', 'content': {'material': {'name': 'TPAOH', 'quantity': [], 'concentration': []}, 'dropwise': False, 'duration': None, 'ph': None}}, {'action': 'Stir', 'content': {'duration': '10 min', 'stirring_speed': None}}, {'action': 'Crystallization', 'content': {'temperature': '443 K', 'duration': '72 h', 'pressure': None, 'stirring_speed': 'mild rotation', 'microwave': False}}, {'action': 'Separate', 'content': {'phase_to_keep': 'precipitate', 'method': None}}, {'action': 'NewSolution', 'content': {'solution': None}}, {'action': 'Add', 'content': {'material': {'name': 'NH4Cl', 'quantity': [], 'concentration': ['0.8 M']}, 'dropwise': False, 'duration': None, 'ph': None}}, {'action': 'Add', 'content': {'material': {'name': 'Na ZSM-5', 'quantity': [], 'concentration': []}, 'dropwise': False, 'duration': None, 'ph': None}}, {'action': 'ChangeTemperature', 'content': {'temperature': '353 K', 'microwave': False, 'heat_ramp': None}}, {'action': 'Repeat', 'content': {'amount': 3}}, {'action': 'Separate', 'content': {'phase_to_keep': 'precipitate', 'method': 'filtration'}}, {'action': 'Dry', 'content': {'temperature': '373 K', 'duration': '12 h', 'atmosphere': None}}, {'action': 'ThermalTreatment', 'content': {'temperature': '823 K', 'duration': '6 h', 'heat_ramp': None, 'atmosphere': 'air', 'flow_rate': None}}]
[{'action': 'NewSolution', 'content': {'solution': None}}, {'action': 'Add', 'content': {'material': {'name': 'Sodium Hydroxide', 'quantity': ['25 mL'], 'concentration': ['1 M']}, 'dropwise': False, 'duration': None, 'ph': None}}, {'action': 'ChangeTemperature', 'content': {'temperature': '85 °C', 'microwave': False, 'heat_ramp': None}}, {'action': 'Add', 'content': {'material': {'name': 'Calcined Zeolite', 'quantity': ['3 g'], 'concentration': []}, 'dropwise': False, 'duration': None, 'ph': None}}, {'action': 'Stir', 'content': {'duration': '1 h', 'stirring_speed': None}}, {'action': 'Separate', 'content': {'phase_to_keep': 'precipitate', 'method': None}}, {'action': 'NewSolution', 'content': {'solution': None}}, {'action': 'Add', 'content': {'material': {'name': 'ammonium nitrate', 'quantity': [], 'concentration': ['0.5 M']}, 'dropwise': False, 'duration': None, 'ph': None}}, {'action': 'Add', 'content': {'material': {'name': 'ZSM-5', 'quantity': [], 'concentration': []}, 'dropwise': False, 'duration': None, 'ph': None}}, {'action': 'Stir', 'content': {'duration': '2 h', 'temperature': None, 'atmosphere': None, 'pressure': None}}, {'action': 'Repeat', 'content': {'amount': 4}}, {'action': 'ThermalTreatment', 'content': {'temperature': '550 °C', 'duration': None, 'heat_ramp': None, 'atmosphere': 'vacuum', 'flow_rate': None}}]
[{'action': 'NewSolution', 'content': {'solution': None}}, {'action': 'Add', 'content': {'material': {'name': '1,4-diiodobutane', 'quantity': ['31.1 g', '100 mmol'], 'concentration': []}, 'dropwise': True, 'duration': None, 'ph': None}}, {'action': 'Add', 'content': {'material': {'name': 'Acetonitrile', 'quantity': ['75 mL'], 'concentration': []}, 'dropwise': False, 'duration': None, 'ph': None}}, {'action': 'Add', 'content': {'material': {'name': 'Tris(dimethylamino) phosphine', 'quantity': ['40.8 g', '250 mmol'], 'concentration': []}, 'dropwise': False, 'duration': None, 'ph': None}}, {'action': 'Add', 'content': {'material': {'name': 'Acetonitrile', 'quantity': ['75 mL'], 'concentration': []}, 'dropwise': False, 'duration': None, 'ph': None}}, {'action': 'ChangeTemperature', 'content': {'temperature': 'room temperature', 'microwave': False, 'heat_ramp': None}}, {'action': 'Stir', 'content': {'duration': '2 days', 'stirring_speed': None}}, {'action': 'Separate', 'content': {'phase_to_keep': 'precipitate', 'method': 'filtration'}}, {'action': 'Wash', 'content': {'material': {'name': 'Acetonitrile', 'quantity': [], 'concentration': []}, 'method': None}}, {'action': 'Wash', 'content': {'material': {'name': 'Diethyl ether', 'quantity': [], 'concentration': []}, 'method': None}}, {'action': 'Dry', 'content': {'temperature': None, 'duration': None, 'atmosphere': 'vacuum'}}]
[{'action': 'NewSolution', 'content': {'solution': None}}, {'action': 'Add', 'content': {'material': {'name': 'NaOH', 'quantity': ['200 ml'], 'concentration': ['0.75 M']}, 'dropwise': False, 'duration': None, 'ph': None}}, {'action': 'ChangeTemperature', 'content': {'temperature': '55 °C', 'microwave': False, 'heat_ramp': None}}, {'action': 'Add', 'content': {'material': {'name': 'calcined sample', 'quantity': ['20 g'], 'concentration': []}, 'dropwise': False, 'duration': None, 'ph': None}}, {'action': 'Stir', 'content': {'duration': '2 h', 'stirring_speed': None}}, {'action': 'ChangeTemperature', 'content': {'temperature': 'Cool', 'microwave': False, 'heat_ramp': None}}, {'action': 'Separate', 'content': {'phase_to_keep': 'precipitate', 'method': 'filtration'}}, {'action': 'Add', 'content': {'material': {'name': 'dilute HNO3', 'quantity': [], 'concentration': []}, 'dropwise': False, 'duration': None, 'ph': None}}, {'action': 'Wash', 'content': {'material': {'name': 'Dilute HNO3', 'quantity': [], 'concentration': []}, 'method': None}}, {'action': 'NewSolution', 'content': {'solution': None}}, {'action': 'Add', 'content': {'material': {'name': 'NH4NO3', 'quantity': [], 'concentration': ['0.8 M']}, 'dropwise': False, 'duration': None, 'ph': None}}, {'action': 'Add', 'content': {'material': {'name': 'ZSM-5 samples', 'quantity': [], 'concentration': []}, 'dropwise': False, 'duration': None, 'ph': None}}, {'action': 'ChangeTemperature', 'content': {'temperature': '80 °C', 'microwave': False, 'heat_ramp': None}}, {'action': 'Wash', 'content': {'material': None, 'method': None}}, {'action': 'Dry', 'content': {'temperature': None, 'duration': None, 'atmosphere': None}}, {'action': 'ThermalTreatment', 'content': {'temperature': '520 °C', 'duration': '3 h', 'heat_ramp': None, 'atmosphere': 'air', 'flow_rate': None}}]
[{'action': 'NewSolution', 'content': {'solution': None}}, {'action': 'Add', 'content': {'material': {'name': 'Hydrochloric acid', 'quantity': ['100 cm3'], 'concentration': ['0.02-0.1 M']}, 'dropwise': False, 'duration': None, 'ph': None}}, {'action': 'ChangeTemperature', 'content': {'temperature': '338 K', 'microwave': False, 'heat_ramp': None}}, {'action': 'Add', 'content': {'material': {'name': 'Zeolite', 'quantity': ['1 g'], 'concentration': []}, 'dropwise': False, 'duration': None, 'ph': None}}, {'action': 'Stir', 'content': {'duration': '6 h', 'stirring_speed': None}}, {'action': 'Separate', 'content': {'phase_to_keep': 'precipitate', 'method': None}}, {'action': 'NewSolution', 'content': {'solution': None}}, {'action': 'Add', 'content': {'material': {'name': 'Ammonium nitrate', 'quantity': ['100 cm3'], 'concentration': ['0.1 M']}, 'dropwise': False, 'duration': None, 'ph': None}}, {'action': 'ChangeTemperature', 'content': {'temperature': '298 K', 'microwave': False, 'heat_ramp': None}}, {'action': 'Add', 'content': {'material': {'name': 'Zeolite', 'quantity': ['1 g'], 'concentration': []}, 'dropwise': False, 'duration': None, 'ph': None}}, {'action': 'Stir', 'content': {'duration': '12 h', 'stirring_speed': None}}, {'action': 'Repeat', 'content': {'amount': '3'}}, {'action': 'Separate', 'content': {'phase_to_keep': 'precipitate', 'method': None}}, {'action': 'ThermalTreatment', 'content': {'temperature': None, 'duration': None, 'heat_ramp': None, 'atmosphere': None, 'flow_rate': None}}]
