Repository: DigicatPT-IST/xlmexlab

# **xlmexlab**
xlmexlab is tool built to create and run LLM and VLM based extraction pipelines. It allows you to create loops of prompt - model response - parsing for a Q&A aproach for data extraction, accelariting multiple model comparison and model optimization.

## **LLM-based Extraction Pipelines**

In this repository you have multiple extraction pipelines available. Every pipeline comes with pre-defined models, model parameters, model template and prompts. Hence you just pass the requirement to run each extraction command. In the case that you want to test different combinations for an existing extraction pipeline we can play with this 4 different arguments:
```bash
--llm_model_name

File: src/xlmexlab/resources/datasets/actions_110_test_zeolite_recipes.txt (part 3 of 5)
[{'action': 'NewSolution', 'content': {'solution': None}}, {'action': 'Add', 'content': {'material': {'name': 'sodium silicate', 'quantity': [], 'concentration': ['28% SiO2']}, 'dropwise': False, 'duration': None, 'ph': None}}, {'action': 'Add', 'content': {'material': {'name': 'NaOH', 'quantity': [], 'concentration': ['98 %']}, 'dropwise': False, 'duration': None, 'ph': None}}, {'action': 'Add', 'content': {'material': {'name': 'Aluminum sulfate', 'quantity': [], 'concentration': []}, 'dropwise': False, 'duration': None, 'ph': None}}, {'action': 'Add', 'content': {'material': {'name': 'Sulfuric acid', 'quantity': [], 'concentration': ['98% (w/w)']}, 'dropwise': False, 'duration': None, 'ph': None}}, {'action': 'Add', 'content': {'material': {'name': 'deionized (DI) water', 'quantity': [], 'concentration': []}, 'dropwise': False, 'duration': None, 'ph': None}}, {'action': 'ChangeTemperature', 'content': {'temperature': 'room temperature', 'microwave': False, 'heat_ramp': None}}, {'action': 'Wait', 'content': {'duration': 'some time'}}, {'action': 'Crystallization', 'content': {'temperature': '185 °C', 'duration': None, 'pressure': None, 'stirring_speed': '200 rpm', 'microwave': False}}, {'action': 'ChangeTemperature', 'content': {'temperature': 'room temperature', 'microwave': False, 'heat_ramp': None}}, {'action': 'Separate', 'content': {'phase_to_keep': 'precipitate', 'method': 'filtration'}}, {'action': 'Wash', 'content': {'material': {'name': 'DI water', 'quantity': [], 'concentration': []}, 'method': None}}, {'action': 'Dry', 'content': {'temperature': '120 °C', 'duration': 'overnight', 'atmosphere': None}}, {'action': 'NewSolution', 'content': {'solution': None}}, {'action': 'Add', 'content': {'material': {'name': 'NH4NO3', 'quantity': [], 'concentration': []}, 'dropwise': False, 'duration': None, 'ph': None}}, {'action': 'Add', 'content': {'material': {'name': 'NaZSM-5', 'quantity': [], 'concentration': []}, 'dropwise': False, 'duration': None, 'ph': None}}, {'action': 'ChangeTemperature', 'content': {'temperature': '80 °C', 'microwave': False, 'heat_ramp': None}}, {'action': 'Stir', 'content': {'duration': '2 hours', 'temperature': None, 'atmosphere': None, 'pressure': None}}, {'action': 'Repeat', 'content': {'amount': 3}}, {'action': 'Dry', 'content': {'temperature': '120 °C', 'duration': 'overnight', 'atmosphere': None}}, {'action': 'ThermalTreatment', 'content': {'temperature': '550 °C', 'duration': '4 hours', 'heat_ramp': None, 'atmosphere': None, 'flow_rate': None}}]
[{'action': 'NewSolution', 'content': {'solution': None}}, {'action': 'Add', 'content': {'material': {'name': 'NaAlO2', 'quantity': ['2.78 g'], 'concentration': []}, 'dropwise': False, 'duration': None, 'ph': None}}, {'action': 'Add', 'content': {'material': {'name': 'Sodium Hydroxide', 'quantity': ['0.035 g'], 'concentration': []}, 'dropwise': False, 'duration': None, 'ph': None}}, {'action': 'Add', 'content': {'material': {'name': 'Deionized Water', 'quantity': ['22.3 g'], 'concentration': []}, 'dropwise': False, 'duration': None, 'ph': None}}, {'action': 'Add', 'content': {'material': {'name': 'Na2SiO3 silicate', 'quantity': ['30.19 g'], 'concentration': []}, 'dropwise': True, 'duration': '30 min', 'ph': None}}, {'action': 'Stir', 'content': {'duration': '30 min', 'stirring_speed': None}}, {'action': 'ChangeTemperature', 'content': {'temperature': 'room temperature', 'microwave': False, 'heat_ramp': None}}, {'action': 'Wait', 'content': {'duration': '24 h'}}, {'action': 'Crystallization', 'content': {'temperature': '90 °C', 'duration': '24 h', 'pressure': None, 'stirring_speed': None, 'microwave': False}}, {'action': 'ChangeTemperature', 'content': {'temperature': 'Cool', 'microwave': False, 'heat_ramp': None}}, {'action': 'Separate', 'content': {'phase_to_keep': 'precipitate', 'method': None}}, {'action': 'Wash', 'content': {'material': {'name': 'DI water', 'quantity': [], 'concentration': []}, 'method': None}}, {'action': 'Dry', 'content': {'temperature': '100 °C', 'duration': 'Overnight', 'atmosphere': None}}]
[{'action': 'NewSolution', 'content': {'solution': None}}, {'action': 'Add', 'content': {'material': {'name': 'P123', 'quantity': ['0.8 g'], 'concentration': []}, 'dropwise': False, 'duration': None, 'ph': None}}, {'action': 'Add', 'content': {'material': {'name': 'SDS', 'quantity': ['1 g'], 'concentration': []}, 'dropwise': False, 'duration': None, 'ph': None}}, {'action': 'Add', 'content': {'material': {'name': 'H2O', 'quantity': ['250 mL'], 'concentration': []}, 'dropwise': False, 'duration': None, 'ph': None}}, {'action': 'Add', 'content': {'material': {'name': 'Y precursors', 'quantity': [], 'concentration': []}, 'dropwise': False, 'duration': None, 'ph': None}}, {'action': 'Add', 'content': {'material': {'name': 'H2SO4', 'quantity': [], 'concentration': []}, 'dropwise': False, 'duration': None, 'ph': '1.5-1.8'}}, {'action': 'ChangeTemperature', 'content': {'temperature': '30 °C', 'microwave': False, 'heat_ramp': None}}, {'action': 'Wait', 'content': {'duration': '20 h'}}, {'action': 'Crystallization', 'content': {'temperature': '100 °C', 'duration': '48 h', 'pressure': None, 'stirring_speed': None, 'microwave': False}}, {'action': 'Separate', 'content': {'phase_to_keep': 'precipitate', 'method': 'filtration'}}, {'action': 'Wash', 'content': {'material': None, 'method': None}}, {'action': 'Dry', 'content': {'temperature': None, 'duration': None, 'atmosphere': None}}, {'action': 'ThermalTreatment', 'content': {'temperature': '550 °C', 'duration': '5 h', 'heat_ramp': None, 'atmosphere': None, 'flow_rate': None}}]
[{'action': 'NewSolution', 'content': {'solution': None}}, {'action': 'Add', 'content': {'material': {'name': 'Tetrapropylammonium hydroxide', 'quantity': [], 'concentration': ['40 %']}, 'dropwise': False, 'duration': None, 'ph': None}}, {'action': 'Add', 'content': {'material': {'name': 'deionized water', 'quantity': [], 'concentration': []}, 'dropwise': False, 'duration': None, 'ph': None}}, {'action': 'Add', 'content': {'material': {'name': 'tetraethylorthosilicate', 'quantity': [], 'concentration': ['98 %']}, 'dropwise': True, 'duration': None, 'ph': None}}, {'action': 'ChangeTemperature', 'content': {'temperature': 'room temperature', 'microwave': False, 'heat_ramp': None}}, {'action': 'Stir', 'content': {'duration': 'overnight', 'stirring_speed': None}}, {'action': 'Add', 'content': {'material': {'name': 'Pt/Al2O3 particles', 'quantity': [], 'concentration': []}, 'dropwise': False, 'duration': None, 'ph': None}}, {'action': 'Crystallization', 'content': {'temperature': '100 °C', 'duration': '24 h', 'pressure': None, 'stirring_speed': '30 rpm', 'microwave': False}}, {'action': 'ChangeTemperature', 'content': {'temperature': 'room temperature', 'microwave': False, 'heat_ramp': None}}, {'action': 'Separate', 'content': {'phase_to_keep': 'precipitate', 'method': 'filtration'}}, {'action': 'Wash', 'content': {'material': {'name': 'DI water', 'quantity': [], 'concentration': []}, 'method': None}}]
[{'action': 'NewSolution', 'content': {'solution': None}}, {'action': 'Add', 'content': {'material': {'name': 'Ethanol', 'quantity': ['14.9 g'], 'concentration': []}, 'dropwise': False, 'duration': None, 'ph': None}}, {'action': 'Add', 'content': {'material': {'name': 'TPAOH solution', 'quantity': ['16.9 g'], 'concentration': []}, 'dropwise': False, 'duration': None, 'ph': None}}, {'action': 'Stir', 'content': {'duration': '10 min', 'stirring_speed': None}}, {'action': 'Add', 'content': {'material': {'name': 'TEOS', 'quantity': ['12.1 g'], 'concentration': []}, 'dropwise': True, 'duration': None, 'ph': None}}, {'action': 'ChangeTemperature', 'content': {'temperature': '30 °C', 'microwave': False, 'heat_ramp': None}}, {'action': 'Wait', 'content': {'duration': '24 h'}}, {'action': 'Crystallization', 'content': {'temperature': '135 °C', 'duration': '6 h', 'pressure': None, 'stirring_speed': None, 'microwave': False}}, {'action': 'Add', 'content': {'material': {'name': 'TWEEN 80', 'quantity': ['2.96 g'], 'concentration': []}, 'dropwise': False, 'duration': None, 'ph': None}}, {'action': 'ChangeTemperature', 'content': {'temperature': '30 °C', 'microwave': False, 'heat_ramp': None}}, {'action': 'Stir', 'content': {'duration': '24 h', 'stirring_speed': None}}]
[{'action': 'NewSolution', 'content': {'solution': {'name': 'solution A', 'quantity': [], 'concentration': []}}}, {'action': 'Add', 'content': {'material': {'name': 'Sodium Hydroxide', 'quantity': ['0.3 g'], 'concentration': []}, 'dropwise': False, 'duration': None, 'ph': None}}, {'action': 'Add', 'content': {'material': {'name': 'Deionized Water', 'quantity': ['6.0 mL'], 'concentration': []}, 'dropwise': False, 'duration': None, 'ph': None}}, {'action': 'ChangeTemperature', 'content': {'temperature': '40 °C', 'microwave': False, 'heat_ramp': None}}, {'action': 'Stir', 'content': {'duration': '4 h', 'stirring_speed': None}}, {'action': 'NewSolution', 'content': {'solution': {'name': 'solution B', 'quantity': [], 'concentration': []}}}, {'action': 'Add', 'content': {'material': {'name': 'Aluminum Isopropoxide', 'quantity': ['0.2 g'], 'concentration': []}, 'dropwise': False, 'duration': None, 'ph': None}}, {'action': 'Add', 'content': {'material': {'name': 'Tetraethyl Orthosilicate', 'quantity': ['13.0 g'], 'concentration': []}, 'dropwise': False, 'duration': None, 'ph': None}}, {'action': 'Add', 'content': {'material': {'name': 'Deionized water', 'quantity': ['30.0 mL'], 'concentration': []}, 'dropwise': False, 'duration': None, 'ph': None}}, {'action': 'ChangeTemperature', 'content': {'temperature': '40 °C', 'microwave': False, 'heat_ramp': None}}, {'action': 'Stir', 'content': {'duration': '4 h', 'stirring_speed': None}}, {'action': 'NewSolution', 'content': {'solution': None}}, {'action': 'Add', 'content': {'material': {'name': 'Solution A', 'quantity': [], 'concentration': []}, 'dropwise': False, 'duration': '12 h', 'ph': None}}, {'action': 'Add', 'content': {'material': {'name': 'Solution B', 'quantity': [], 'concentration': []}, 'dropwise': False, 'duration': '12 h', 'ph': None}}, {'action': 'ChangeTemperature', 'content': {'temperature': '60 °C', 'microwave': False, 'heat_ramp': None}}, {'action': 'Stir', 'content': {'duration': '12 h', 'stirring_speed': None}}, {'action': 'Add', 'content': {'material': {'name': 'ZSM-5 seeds', 'quantity': ['0.15 g'], 'concentration': []}, 'dropwise': False, 'duration': '0.5 h', 'ph': None}}, {'action': 'Stir', 'content': {'duration': '0.5 h', 'stirring_speed': None}}, {'action': 'Crystallization', 'content': {'temperature': '175 °C', 'duration': '72 h', 'pressure': None, 'stirring_speed': None, 'microwave': False}}, {'action': 'Wash', 'content': {'material': {'name': 'DI water', 'quantity': [], 'concentration': []}, 'method': None}}, {'action': 'Separate', 'content': {'phase_to_keep': 'precipitate', 'method': 'filtration'}}, {'action': 'Dry', 'content': {'temperature': '100 °C', 'duration': '12 h', 'atmosphere': None}}, {'action': 'ThermalTreatment', 'content': {'temperature': '600 °C', 'duration': '6 h', 'heat_ramp': None, 'atmosphere': 'air', 'flow_rate': None}}, {'action': 'NewSolution', 'content': {'solution': None}}, {'action': 'Add', 'content': {'material': {'name': 'NH4Cl solution', 'quantity': ['30 g'], 'concentration': ['1 mol/L']}, 'dropwise': False, 'duration': None, 'ph': None}}, {'action': 'Add', 'content': {'material': {'name': 'solid', 'quantity': ['1 g'], 'concentration': []}, 'dropwise': False, 'duration': None, 'ph': None}}, {'action': 'ChangeTemperature', 'content': {'temperature': '80 °C', 'microwave': False, 'heat_ramp': None}}, {'action': 'Stir', 'content': {'duration': '4 h', 'temperature': None, 'atmosphere': None, 'pressure': None}}, {'action': 'ThermalTreatment', 'content': {'temperature': '600 °C', 'duration': '4 h', 'heat_ramp': None, 'atmosphere': 'air', 'flow_rate': None}}]
[{'action': 'NewSolution', 'content': {'solution': None}}, {'action': 'Add', 'content': {'material': {'name': 'NaOH aqueous solution', 'quantity': ['300 mL'], 'concentration': ['0.2 M']}, 'dropwise': False, 'duration': None, 'ph': None}}, {'action': 'ChangeTemperature', 'content': {'temperature': '358 K', 'microwave': False, 'heat_ramp': None}}, {'action': 'Add', 'content': {'material': {'name': 'ZSM-5', 'quantity': ['4 g'], 'concentration': []}, 'dropwise': False, 'duration': None, 'ph': None}}, {'action': 'Stir', 'content': {'duration': '300 min', 'stirring_speed': None}}, {'action': 'ChangeTemperature', 'content': {'temperature': 'Cool', 'microwave': False, 'heat_ramp': None}}, {'action': 'Separate', 'content': {'phase_to_keep': 'precipitate', 'method': 'filtration'}}]
[{'action': 'NewSolution', 'content': {'solution': None}}, {'action': 'ChangeTemperature', 'content': {'temperature': 'room temperature', 'microwave': False, 'heat_ramp': None}}, {'action': 'Add', 'content': {'material': {'name': 'Manganese acetate', 'quantity': [], 'concentration': ['99%']}, 'dropwise': False, 'duration': None, 'ph': None}}, {'action': 'Add', 'content': {'material': {'name': 'TEOS', 'quantity': [], 'concentration': ['98%']}, 'dropwise': False, 'duration': None, 'ph': None}}, {'action': 'Add', 'content': {'material': {'name': 'TPAOH', 'quantity': [], 'concentration': ['40%']}, 'dropwise': False, 'duration': None, 'ph': None}}, {'action': 'Stir', 'content': {'duration': '1 day', 'stirring_speed': None}}, {'action': 'Crystallization', 'content': {'temperature': '175 °C', 'duration': '1 day', 'pressure': None, 'stirring_speed': None, 'microwave': False}}, {'action': 'Separate', 'content': {'phase_to_keep': 'precipitate', 'method': 'centrifugation'}}, {'action': 'Wash', 'content': {'material': {'name': 'distilled water', 'quantity': [], 'concentration': []}, 'method': None}}, {'action': 'Dry', 'content': {'temperature': '60 °C', 'duration': 'several hours', 'atmosphere': None}}, {'action': 'ThermalTreatment', 'content': {'temperature': '500 °C', 'duration': '5 h', 'heat_ramp': None, 'atmosphere': 'air', 'flow_rate': None}}]
[{'action': 'NewSolution', 'content': {'solution': None}}, {'action': 'Add', 'content': {'material': {'name': 'NaOH', 'quantity': ['200 ml'], 'concentration': ['0.2 M']}, 'dropwise': False, 'duration': None, 'ph': None}}, {'action': 'ChangeTemperature', 'content': {'temperature': '65 °C', 'microwave': False, 'heat_ramp': None}}, {'action': 'Add', 'content': {'material': {'name': 'calcined sample', 'quantity': ['20 g'], 'concentration': []}, 'dropwise': False, 'duration': None, 'ph': None}}, {'action': 'Stir', 'content': {'duration': '5 h', 'stirring_speed': None}}, {'action': 'ChangeTemperature', 'content': {'temperature': 'Cool', 'microwave': False, 'heat_ramp': None}}, {'action': 'Separate', 'content': {'phase_to_keep': 'precipitate', 'method': 'filtration'}}, {'action': 'Wash', 'content': {'material': {'name': 'Dilute HNO3', 'quantity': [], 'concentration': []}, 'method': None}}, {'action': 'NewSolution', 'content': {'solution': None}}, {'action': 'Add', 'content': {'material': {'name': 'NH4NO3', 'quantity': [], 'concentration': ['0.8 M']}, 'dropwise': False, 'duration': None, 'ph': None}}, {'action': 'Add', 'content': {'material': {'name': 'ZSM-5 samples', 'quantity': [], 'concentration': []}, 'dropwise': False, 'duration': None, 'ph': None}}, {'action': 'ChangeTemperature', 'content': {'temperature': '80 °C', 'microwave': False, 'heat_ramp': None}}, {'action': 'Repeat', 'content': {'amount': '3'}}, {'action': 'Wash', 'content': {'material': None, 'method': None}}, {'action': 'Dry', 'content': {'temperature': None, 'duration': None, 'atmosphere': None}}, {'action': 'ThermalTreatment', 'content': {'temperature': '520 °C', 'duration': '3 h', 'heat_ramp': None, 'atmosphere': 'air', 'flow_rate': None}}]
[{'action': 'NewSolution', 'content': {'solution': None}}, {'action': 'Add', 'content': {'material': {'name': 'deionized water', 'quantity': ['5.79 g'], 'concentration': []}, 'dropwise': False, 'duration': None, 'ph': None}}, {'action': 'Add', 'content': {'material': {'name': 'pseudoboehmite', 'quantity': ['4.48 g'], 'concentration': []}, 'dropwise': False, 'duration': None, 'ph': None}}, {'action': 'Add', 'content': {'material': {'name': 'phosphoric acid', 'quantity': ['5.91 g'], 'concentration': []}, 'dropwise': True, 'duration': None, 'ph': None}}, {'action': 'Stir', 'content': {'duration': '1 hour', 'stirring_speed': None}}, {'action': 'Add', 'content': {'material': {'name': 'silica sol', 'quantity': ['0.77 g'], 'concentration': []}, 'dropwise': False, 'duration': None, 'ph': None}}, {'action': 'Stir', 'content': {'duration': '1 h', 'stirring_speed': None}}, {'action': 'Add', 'content': {'material': {'name': 'PEG2000', 'quantity': ['5 g'], 'concentration': []}, 'dropwise': False, 'duration': None, 'ph': None}}, {'action': 'Stir', 'content': {'duration': '2 hours', 'stirring_speed': None}}, {'action': 'Crystallization', 'content': {'temperature': '120 °C', 'duration': '24 hours', 'pressure': None, 'stirring_speed': None, 'microwave': False}}, {'action': 'Crystallization', 'content': {'temperature': '200 °C', 'duration': '48 hours', 'pressure': None, 'stirring_speed': None, 'microwave': False}}, {'action': 'ChangeTemperature', 'content': {'temperature': 'room temperature', 'microwave': False, 'heat_ramp': None}}, {'action': 'Separate', 'content': {'phase_to_keep': 'precipitate', 'method': None}}, {'action': 'Wash', 'content': {'material': {'name': 'deionized water', 'quantity': [], 'concentration': []}, 'method': None}}, {'action': 'Repeat', 'content': {'amount': '3-4'}}, {'action': 'Dry', 'content': {'temperature': '120 °C', 'duration': '24 hours', 'atmosphere': None}}, {'action': 'ThermalTreatment', 'content': {'temperature': '550 °C', 'duration': '5 hours', 'heat_ramp': '2.5 °C/min', 'atmosphere': None, 'flow_rate': None}}]
[{'action': 'NewSolution', 'content': {'solution': None}}, {'action': 'Add', 'content': {'material': {'name': 'Sodium Hydroxide', 'quantity': ['25 ml'], 'concentration': ['0.05 M']}, 'dropwise': False, 'duration': None, 'ph': None}}, {'action': 'ChangeTemperature', 'content': {'temperature': '85 °C', 'microwave': False, 'heat_ramp': None}}, {'action': 'Add', 'content': {'material': {'name': 'Calcined Zeolite', 'quantity': ['3 g'], 'concentration': []}, 'dropwise': False, 'duration': None, 'ph': None}}, {'action': 'Stir', 'content': {'duration': '1 h', 'stirring_speed': None}}, {'action': 'Separate', 'content': {'phase_to_keep': 'precipitate', 'method': 'filtration'}}, {'action': 'NewSolution', 'content': {'solution': None}}, {'action': 'Add', 'content': {'material': {'name': 'ammonium nitrate', 'quantity': [], 'concentration': ['0.5 M']}, 'dropwise': False, 'duration': None, 'ph': None}}, {'action': 'Add', 'content': {'material': {'name': 'ZSM-12', 'quantity': [], 'concentration': []}, 'dropwise': False, 'duration': None, 'ph': None}}, {'action': 'Stir', 'content': {'duration': '2 h', 'temperature': None, 'atmosphere': None, 'pressure': None}}, {'action': 'Repeat', 'content': {'amount': 4}}, {'action': 'ThermalTreatment', 'content': {'temperature': '550 °C', 'duration': None, 'heat_ramp': None, 'atmosphere': None, 'flow_rate': None}}]
[{'action': 'NewSolution', 'content': {'solution': None}}, {'action': 'ChangeTemperature', 'content': {'temperature': 'room temperature', 'microwave': False, 'heat_ramp': None}}, {'action': 'Add', 'content': {'material': {'name': 'Tetraethyl orthosilicate', 'quantity': ['8.6 g'], 'concentration': []}, 'dropwise': False, 'duration': None, 'ph': None}}, {'action': 'Add', 'content': {'material': {'name': 'Aluminum', 'quantity': ['0.08 g'], 'concentration': []}, 'dropwise': False, 'duration': None, 'ph': None}}, {'action': 'Add', 'content': {'material': {'name': 'TBPOH', 'quantity': ['8.6 g'], 'concentration': []}, 'dropwise': False, 'duration': None, 'ph': None}}, {'action': 'Add', 'content': {'material': {'name': 'Sodium hydroxide', 'quantity': ['0.02 g'], 'concentration': []}, 'dropwise': False, 'duration': None, 'ph': None}}, {'action': 'Add', 'content': {'material': {'name': 'distilled water', 'quantity': ['2.3 g'], 'concentration': []}, 'dropwise': False, 'duration': None, 'ph': None}}, {'action': 'Stir', 'content': {'duration': '12 h', 'stirring_speed': None}}, {'action': 'Crystallization', 'content': {'temperature': '130 °C', 'duration': '48 h', 'pressure': None, 'stirring_speed': None, 'microwave': False}}, {'action': 'Separate', 'content': {'phase_to_keep': 'precipitate', 'method': 'centrifugation'}}, {'action': 'Wash', 'content': {'material': {'name': 'Distilled water', 'quantity': [], 'concentration': []}, 'method': 'centrifugation'}}, {'action': 'Dry', 'content': {'temperature': '110 °C', 'duration': None, 'atmosphere': None}}, {'action': 'ThermalTreatment', 'content': {'temperature': '650 °C', 'duration': '8 h', 'heat_ramp': None, 'atmosphere': None, 'flow_rate': None}}, {'action': 'NewSolution', 'content': {'solution': None}}, {'action': 'Add', 'content': {'material': {'name': 'NH4Cl solution', 'quantity': [], 'concentration': ['1 M']}, 'dropwise': False, 'duration': None, 'ph': '\udcc2None'}}, {'action': 'Add', 'content': {'material': {'name': 'zeolite powders', 'quantity': [], 'concentration': []}, 'dropwise': False, 'duration': None, 'ph': None}}, {'action': 'Repeat', 'content': {'amount': 3}}, {'action': 'ThermalTreatment', 'content': {'temperature': '650 °C', 'duration': '6 h', 'heat_ramp': None, 'atmosphere': None, 'flow_rate': None}}]
[{'action': 'NewSolution', 'content': {'solution': None}}, {'action': 'Add', 'content': {'material': {'name': 'deionized water', 'quantity': ['5.79 g'], 'concentration': []}, 'dropwise': False, 'duration': None, 'ph': None}}, {'action': 'Add', 'content': {'material': {'name': 'pseudoboehmite', 'quantity': ['4.48 g'], 'concentration': []}, 'dropwise': False, 'duration': None, 'ph': None}}, {'action': 'Add', 'content': {'material': {'name': 'phosphoric acid', 'quantity': ['5.91 g'], 'concentration': []}, 'dropwise': True, 'duration': None, 'ph': None}}, {'action': 'Stir', 'content': {'duration': '1 hour', 'stirring_speed': None}}, {'action': 'Add', 'content': {'material': {'name': 'silica sol', 'quantity': ['0.77 g'], 'concentration': []}, 'dropwise': False, 'duration': None, 'ph': None}}, {'action': 'Stir', 'content': {'duration': '1 h', 'stirring_speed': None}}, {'action': 'Add', 'content': {'material': {'name': 'PEG6000', 'quantity': ['5 g'], 'concentration': []}, 'dropwise': False, 'duration': None, 'ph': None}}, {'action': 'Stir', 'content': {'duration': '2 hours', 'stirring_speed': None}}, {'action': 'Crystallization', 'content': {'temperature': '120 °C', 'duration': '24 hours', 'pressure': None, 'stirring_speed': None, 'microwave': False}}, {'action': 'Crystallization', 'content': {'temperature': '200 °C', 'duration': '48 hours', 'pressure': None, 'stirring_speed': None, 'microwave': False}}, {'action': 'Separate', 'content': {'phase_to_keep': 'precipitate', 'method': None}}, {'action': 'ChangeTemperature', 'content': {'temperature': 'room temperature', 'microwave': False, 'heat_ramp': None}}, {'action': 'Wash', 'content': {'material': {'name': 'deionized water', 'quantity': [], 'concentration': []}, 'method': None}}, {'action': 'Repeat', 'content': {'amount': '3-4'}}, {'action': 'Dry', 'content': {'temperature': '120 °C', 'duration': '24 hours', 'atmosphere': None}}, {'action': 'ThermalTreatment', 'content': {'temperature': '550 °C', 'duration': '5 hours', 'heat_ramp': '2.5 °C/min', 'atmosphere': None, 'flow_rate': None}}]
[{'action': 'NewSolution', 'content': {'solution': None}}, {'action': 'Add', 'content': {'material': {'name': 'Hydrochloric acid', 'quantity': [], 'concentration': ['0.1 M']}, 'dropwise': False, 'duration': None, 'ph': None}}, {'action': 'ChangeTemperature', 'content': {'temperature': '323 K', 'microwave': False, 'heat_ramp': None}}, {'action': 'Wait', 'content': {'duration': '3 hours'}}, {'action': 'Separate', 'content': {'phase_to_keep': 'precipitate', 'method': 'centrifugation'}}, {'action': 'Wash', 'content': {'material': {'name': 'DI water', 'quantity': [], 'concentration': []}, 'method': None}}, {'action': 'Dry', 'content': {'temperature': None, 'duration': 'overnight', 'atmosphere': None}}, {'action': 'ThermalTreatment', 'content': {'temperature': '823 K', 'duration': '6 hours', 'heat_ramp': None, 'atmosphere': 'air', 'flow_rate': None}}]
[{'action': 'NewSolution', 'content': {'solution': None}}, {'action': 'Add', 'content': {'material': {'name': 'microwave irradiated coal fly ash solution', 'quantity': ['72 mL'], 'concentration': []}, 'dropwise': False, 'duration': None, 'ph': None}}, {'action': 'Add', 'content': {'material': {'name': 'NaAlO2 solution', 'quantity': ['28 mL'], 'concentration': []}, 'dropwise': False, 'duration': None, 'ph': None}}, {'action': 'Crystallization', 'content': {'temperature': None, 'duration': '10 minutes', 'pressure': None, 'stirring_speed': None, 'microwave': True}}, {'action': 'Separate', 'content': {'phase_to_keep': 'precipitate', 'method': 'centrifugation'}}, {'action': 'Dry', 'content': {'temperature': None, 'duration': None, 'atmosphere': None}}]
[{'action': 'NewSolution', 'content': {'solution': None}}, {'action': 'Add', 'content': {'material': {'name': 'TPA@ST(90 °C)', 'quantity': ['3 g'], 'concentration': []}, 'dropwise': False, 'duration': None, 'ph': None}}, {'action': 'Add', 'content': {'material': {'name': 'TPAOH solution', 'quantity': ['15 g'], 'concentration': ['0.7 M']}, 'dropwise': False, 'duration': None, 'ph': None}}, {'action': 'Crystallization', 'content': {'temperature': '170 °C', 'duration': '2-24 h', 'pressure': None, 'stirring_speed': None, 'microwave': False}}, {'action': 'Separate', 'content': {'phase_to_keep': 'precipitate', 'method': 'centrifugation'}}, {'action': 'Wash', 'content': {'material': {'name': 'Deionized Water', 'quantity': [], 'concentration': []}, 'method': None}}, {'action': 'Repeat', 'content': {'amount': 3}}, {'action': 'Dry', 'content': {'temperature': '100 °C', 'duration': 'overnight', 'atmosphere': None}}, {'action': 'ThermalTreatment', 'content': {'temperature': '550 °C', 'duration': '6 h', 'heat_ramp': None, 'atmosphere': None, 'flow_rate': None}}]
[{'action': 'NewSolution', 'content': {'solution': None}}, {'action': 'Add', 'content': {'material': {'name': 'NaOH', 'quantity': ['200 ml'], 'concentration': ['1 M']}, 'dropwise': False, 'duration': None, 'ph': None}}, {'action': 'ChangeTemperature', 'content': {'temperature': '55 °C', 'microwave': False, 'heat_ramp': None}}, {'action': 'Add', 'content': {'material': {'name': 'calcined sample', 'quantity': ['20 g'], 'concentration': []}, 'dropwise': False, 'duration': None, 'ph': None}}, {'action': 'Stir', 'content': {'duration': '8 h', 'stirring_speed': None}}, {'action': 'ChangeTemperature', 'content': {'temperature': 'Cool', 'microwave': False, 'heat_ramp': None}}, {'action': 'Separate', 'content': {'phase_to_keep': 'precipitate', 'method': 'filtration'}}, {'action': 'Wash', 'content': {'material': {'name': 'Dilute HNO3', 'quantity': [], 'concentration': []}, 'method': None}}, {'action': 'NewSolution', 'content': {'solution': None}}, {'action': 'Add', 'content': {'material': {'name': 'NH4NO3', 'quantity': [], 'concentration': ['0.8 M']}, 'dropwise': False, 'duration': None, 'ph': None}}, {'action': 'Add', 'content': {'material': {'name': 'ZSM-5 samples', 'quantity': [], 'concentration': []}, 'dropwise': False, 'duration': None, 'ph': None}}, {'action': 'ChangeTemperature', 'content': {'temperature': '80 °C', 'microwave': False, 'heat_ramp': None}}, {'action': 'Repeat', 'content': {'amount': '3'}}, {'action': 'Wash', 'content': {'material': None, 'method': None}}, {'action': 'Dry', 'content': {'temperature': None, 'duration': None, 'atmosphere': None}}, {'action': 'ThermalTreatment', 'content': {'temperature': '520 °C', 'duration': '3 h', 'heat_ramp': None, 'atmosphere': 'air', 'flow_rate': None}}]
[{'action': 'NewSolution', 'content': {'solution': None}}, {'action': 'Add', 'content': {'material': {'name': 'deionized water', 'quantity': ['5.79 g'], 'concentration': []}, 'dropwise': False, 'duration': None, 'ph': None}}, {'action': 'Add', 'content': {'material': {'name': 'pseudoboehmite', 'quantity': ['4.48 g'], 'concentration': []}, 'dropwise': False, 'duration': None, 'ph': None}}, {'action': 'Add', 'content': {'material': {'name': 'phosphoric acid', 'quantity': ['5.91 g'], 'concentration': []}, 'dropwise': True, 'duration': None, 'ph': None}}, {'action': 'Stir', 'content': {'duration': '1 hour', 'stirring_speed': None}}, {'action': 'Add', 'content': {'material': {'name': 'silica sol', 'quantity': ['0.77 g'], 'concentration': []}, 'dropwise': False, 'duration': None, 'ph': None}}, {'action': 'Stir', 'content': {'duration': '1 h', 'stirring_speed': None}}, {'action': 'Add', 'content': {'material': {'name': 'PEG800', 'quantity': ['2 g'], 'concentration': []}, 'dropwise': False, 'duration': None, 'ph': None}}, {'action': 'Stir', 'content': {'duration': '2 hours', 'stirring_speed': None}}, {'action': 'Crystallization', 'content': {'temperature': '120 °C', 'duration': '24 hours', 'pressure': None, 'stirring_speed': None, 'microwave': False}}, {'action': 'Crystallization', 'content': {'temperature': '200 °C', 'duration': '48 hours', 'pressure': None, 'stirring_speed': None, 'microwave': False}}, {'action': 'ChangeTemperature', 'content': {'temperature': 'room temperature', 'microwave': False, 'heat_ramp': None}}, {'action': 'Separate', 'content': {'phase_to_keep': 'precipitate', 'method': None}}, {'action': 'Wash', 'content': {'material': {'name': 'deionized water', 'quantity': [], 'concentration': []}, 'method': None}}, {'action': 'Repeat', 'content': {'amount': '3-4'}}, {'action': 'Dry', 'content': {'temperature': '120 °C', 'duration': '24 hours', 'atmosphere': None}}, {'action': 'ThermalTreatment', 'content': {'temperature': '550 °C', 'duration': '5 hours', 'heat_ramp': '2.5 °C/min', 'atmosphere': None, 'flow_rate': None}}]
[{'action': 'NewSolution', 'content': {'solution': None}}, {'action': 'ChangeTemperature', 'content': {'temperature': 'room temperature', 'microwave': False, 'heat_ramp': None}}, {'action': 'Add', 'content': {'material': {'name': 'NaOH', 'quantity': ['1.77 g', '0.0443 mmol'], 'concentration': []}, 'dropwise': False, 'duration': None, 'ph': None}}, {'action': 'Add', 'content': {'material': {'name': 'deionized water', 'quantity': ['44.25 mL'], 'concentration': []}, 'dropwise': False, 'duration': None, 'ph': None}}, {'action': 'Add', 'content': {'material': {'name': 'ref-LDB sample', 'quantity': ['2 g'], 'concentration': []}, 'dropwise': False, 'duration': '1 h', 'ph': None}}, {'action': 'ChangeTemperature', 'content': {'temperature': '80 °C', 'microwave': False, 'heat_ramp': None}}, {'action': 'Stir', 'content': {'duration': '2 h', 'stirring_speed': None}}, {'action': 'Separate', 'content': {'phase_to_keep': 'filtrate', 'method': 'filtration'}}, {'action': 'Add', 'content': {'material': {'name': 'Na2SiO3·5H2O', 'quantity': ['44.2 g', '0.2084 mmol'], 'concentration': []}, 'dropwise': False, 'duration': None, 'ph': None}}, {'action': 'Add', 'content': {'material': {'name': 'TPABr solution', 'quantity': ['17.65 mL', '2.35 g', '0.0088 mmol'], 'concentration': []}, 'dropwise': False, 'duration': None, 'ph': None}}, {'action': 'Add', 'content': {'material': {'name': 'deionized water', 'quantity': ['42 mL'], 'concentration': []}, 'dropwise': False, 'duration': None, 'ph': None}}, {'action': 'Stir', 'content': {'duration': '1 hour', 'stirring_speed': None}}, {'action': 'ChangeTemperature', 'content': {'temperature': '60 °C', 'microwave': False, 'heat_ramp': None}}, {'action': 'Wait', 'content': {'duration': '36 h'}}, {'action': 'Crystallization', 'content': {'temperature': '170 °C', 'duration': '12 h', 'pressure': None, 'stirring_speed': None, 'microwave': False}}]
[{'action': 'NewSolution', 'content': {'solution': None}}, {'action': 'Add', 'content': {'material': {'name': 'sodium silicate', 'quantity': [], 'concentration': ['28% SiO2']}, 'dropwise': False, 'duration': None, 'ph': None}}, {'action': 'Add', 'content': {'material': {'name': 'NaOH', 'quantity': [], 'concentration': ['98 %']}, 'dropwise': False, 'duration': None, 'ph': None}}, {'action': 'Add', 'content': {'material': {'name': 'Aluminum sulfate', 'quantity': [], 'concentration': []}, 'dropwise': False, 'duration': None, 'ph': None}}, {'action': 'Add', 'content': {'material': {'name': 'Sulfuric acid', 'quantity': [], 'concentration': ['98% (w/w)']}, 'dropwise': False, 'duration': None, 'ph': None}}, {'action': 'Add', 'content': {'material': {'name': 'deionized (DI) water', 'quantity': [], 'concentration': []}, 'dropwise': False, 'duration': None, 'ph': None}}, {'action': 'ChangeTemperature', 'content': {'temperature': 'room temperature', 'microwave': False, 'heat_ramp': None}}, {'action': 'Wait', 'content': {'duration': 'some time'}}, {'action': 'Crystallization', 'content': {'temperature': '195 °C', 'duration': None, 'pressure': None, 'stirring_speed': '200 rpm', 'microwave': False}}, {'action': 'ChangeTemperature', 'content': {'temperature': 'room temperature', 'microwave': False, 'heat_ramp': None}}, {'action': 'Separate', 'content': {'phase_to_keep': 'precipitate', 'method': 'filtration'}}, {'action': 'Wash', 'content': {'material': {'name': 'DI water', 'quantity': [], 'concentration': []}, 'method': None}}, {'action': 'Dry', 'content': {'temperature': '120 °C', 'duration': 'overnight', 'atmosphere': None}}, {'action': 'NewSolution', 'content': {'solution': None}}, {'action': 'Add', 'content': {'material': {'name': 'NH4NO3', 'quantity': [], 'concentration': []}, 'dropwise': False, 'duration': None, 'ph': None}}, {'action': 'Add', 'content': {'material': {'name': 'NaZSM-5', 'quantity': [], 'concentration': []}, 'dropwise': False, 'duration': None, 'ph': None}}, {'action': 'ChangeTemperature', 'content': {'temperature': '80 °C', 'microwave': False, 'heat_ramp': None}}, {'action': 'Stir', 'content': {'duration': '2 hours', 'temperature': None, 'atmosphere': None, 'pressure': None}}, {'action': 'Repeat', 'content': {'amount': 3}}, {'action': 'Dry', 'content': {'temperature': '120 °C', 'duration': 'overnight', 'atmosphere': None}}, {'action': 'ThermalTreatment', 'content': {'temperature': '550 °C', 'duration': '4 hours', 'heat_ramp': None, 'atmosphere': None, 'flow_rate': None}}]
[{'action': 'NewSolution', 'content': {'solution': None}}, {'action': 'Add', 'content': {'material': {'name': 'Aluminum Hydroxide', 'quantity': [], 'concentration': []}, 'dropwise': False, 'duration': None, 'ph': '13.3'}}, {'action': 'Add', 'content': {'material': {'name': 'Sodium Hydroxide', 'quantity': [], 'concentration': []}, 'dropwise': False, 'duration': None, 'ph': '13.3'}}, {'action': 'ChangeTemperature', 'content': {'temperature': '65 °C', 'microwave': False, 'heat_ramp': None}}, {'action': 'Add', 'content': {'material': {'name': 'Zeolite', 'quantity': ['166 mg'], 'concentration': []}, 'dropwise': False, 'duration': None, 'ph': None}}, {'action': 'Stir', 'content': {'duration': '30 min', 'stirring_speed': '500 rpm'}}, {'action': 'ChangeTemperature', 'content': {'temperature': 'Cool', 'microwave': False, 'heat_ramp': None}}, {'action': 'Separate', 'content': {'phase_to_keep': 'precipitate', 'method': 'filtration'}}, {'action': 'Wash', 'content': {'material': {'name': 'Distilled water', 'quantity': [], 'concentration': []}, 'method': None}}, {'action': 'Dry', 'content': {'temperature': '60 °C', 'duration': 'overnight', 'atmosphere': None}}, {'action': 'ThermalTreatment', 'content': {'temperature': '550 °C', 'duration': '5 h', 'heat_ramp': '5 °C min-1', 'atmosphere': 'air', 'flow_rate': None}}]
[{'action': 'NewSolution', 'content': {'solution': None}}, {'action': 'Add', 'content': {'material': {'name': 'Sodium hydroxide', 'quantity': ['100 cm3'], 'concentration': ['0.1-1.8 M']}, 'dropwise': False, 'duration': None, 'ph': None}}, {'action': 'ChangeTemperature', 'content': {'temperature': '338 K', 'microwave': False, 'heat_ramp': None}}, {'action': 'Add', 'content': {'material': {'name': 'zeolite', 'quantity': ['3.3 g'], 'concentration': []}, 'dropwise': False, 'duration': None, 'ph': None}}, {'action': 'Stir', 'content': {'duration': '30 min', 'stirring_speed': '500 rpm'}}, {'action': 'ChangeTemperature', 'content': {'temperature': 'Cool', 'microwave': False, 'heat_ramp': None}}, {'action': 'Separate', 'content': {'phase_to_keep': 'precipitate', 'method': 'filtration'}}, {'action': 'Wash', 'content': {'material': {'name': 'Distilled water', 'quantity': [], 'concentration': []}, 'method': None}}, {'action': 'Dry', 'content': {'temperature': '338 K', 'duration': 'overnight', 'atmosphere': None}}]
[{'action': 'NewSolution', 'content': {'solution': None}}, {'action': 'Add', 'content': {'material': {'name': 'Tetrapropylammonium hydroxide', 'quantity': ['5 cm3'], 'concentration': ['1 M']}, 'dropwise': False, 'duration': None, 'ph': None}}, {'action': 'ChangeTemperature', 'content': {'temperature': '338 K', 'microwave': False, 'heat_ramp': None}}, {'action': 'Add', 'content': {'material': {'name': 'Zeolite', 'quantity': ['166 mg'], 'concentration': []}, 'dropwise': False, 'duration': None, 'ph': None}}, {'action': 'Stir', 'content': {'duration': '8 h', 'stirring_speed': '500 rpm'}}, {'action': 'ChangeTemperature', 'content': {'temperature': 'Cool', 'microwave': False, 'heat_ramp': None}}, {'action': 'Separate', 'content': {'phase_to_keep': 'precipitate', 'method': 'filtration'}}, {'action': 'Wash', 'content': {'material': {'name': 'Distilled water', 'quantity': [], 'concentration': ['pH neutral']}, 'method': None}}, {'action': 'Dry', 'content': {'temperature': '373 K', 'duration': '12 h', 'atmosphere': None}}, {'action': 'ThermalTreatment', 'content': {'temperature': None, 'duration': None, 'heat_ramp': None, 'atmosphere': None, 'flow_rate': None}}]
[{'action': 'NewSolution', 'content': {'solution': None}}, {'action': 'Add', 'content': {'material': {'name': 'Sodium Hydroxide', 'quantity': [], 'concentration': ['0.2 M']}, 'dropwise': False, 'duration': None, 'ph': None}}, {'action': 'ChangeTemperature', 'content': {'temperature': '65 °C', 'microwave': False, 'heat_ramp': None}}, {'action': 'Stir', 'content': {'duration': '0.5 h', 'stirring_speed': None}}, {'action': 'ChangeTemperature', 'content': {'temperature': 'Cool', 'microwave': False, 'heat_ramp': None}}, {'action': 'Separate', 'content': {'phase_to_keep': 'precipitate', 'method': 'filtration'}}, {'action': 'Wash', 'content': {'material': {'name': 'Distillate water', 'quantity': [], 'concentration': []}, 'method': None}}, {'action': 'NewSolution', 'content': {'solution': None}}, {'action': 'Add', 'content': {'material': {'name': 'Ammonium Nitrate', 'quantity': [], 'concentration': ['0.5 M']}, 'dropwise': False, 'duration': None, 'ph': None}}, {'action': 'ChangeTemperature', 'content': {'temperature': '60 °C', 'microwave': False, 'heat_ramp': None}}, {'action': 'Stir', 'content': {'duration': '1 h', 'temperature': None, 'atmosphere': None, 'pressure': None}}, {'action': 'Separate', 'content': {'phase_to_keep': 'precipitate', 'method': 'filtration'}}, {'action': 'Wash', 'content': {'material': None, 'method': None}}, {'action': 'Dry', 'content': {'temperature': 'room temperature', 'duration': None, 'atmosphere': None}}, {'action': 'ThermalTreatment', 'content': {'temperature': '500 °C', 'duration': '2 h', 'heat_ramp': None, 'atmosphere': None, 'flow_rate': None}}]
