Repository: DigicatPT-IST/xlmexlab

# **xlmexlab**
xlmexlab is tool built to create and run LLM and VLM based extraction pipelines. It allows you to create loops of prompt - model response - parsing for a Q&A aproach for data extraction, accelariting multiple model comparison and model optimization.

## **LLM-based Extraction Pipelines**

In this repository you have multiple extraction pipelines available. Every pipeline comes with pre-defined models, model parameters, model template and prompts. Hence you just pass the requirement to run each extraction command. In the case that you want to test different combinations for an existing extraction pipeline we can play with this 4 different arguments:
```bash
--llm_model_name

File: src/xlmexlab/resources/datasets/actions_110_test_zeolite_recipes.txt (part 4 of 5)
[{'action': 'NewSolution', 'content': {'solution': None}}, {'action': 'Add', 'content': {'material': {'name': 'Sodium Hydroxide', 'quantity': [], 'concentration': ['0.2 M']}, 'dropwise': False, 'duration': None, 'ph': None}}, {'action': 'ChangeTemperature', 'content': {'temperature': '65 °C', 'microwave': False, 'heat_ramp': None}}, {'action': 'Stir', 'content': {'duration': '5 h', 'stirring_speed': None}}, {'action': 'ChangeTemperature', 'content': {'temperature': 'Cool', 'microwave': False, 'heat_ramp': None}}, {'action': 'Separate', 'content': {'phase_to_keep': 'precipitate', 'method': 'filtration'}}, {'action': 'Wash', 'content': {'material': {'name': 'Distillate water', 'quantity': [], 'concentration': []}, 'method': None}}, {'action': 'NewSolution', 'content': {'solution': None}}, {'action': 'Add', 'content': {'material': {'name': 'Ammonium Nitrate', 'quantity': [], 'concentration': ['0.5 M']}, 'dropwise': False, 'duration': None, 'ph': None}}, {'action': 'ChangeTemperature', 'content': {'temperature': '60 °C', 'microwave': False, 'heat_ramp': None}}, {'action': 'Stir', 'content': {'duration': '1 h', 'temperature': None, 'atmosphere': None, 'pressure': None}}, {'action': 'Separate', 'content': {'phase_to_keep': 'precipitate', 'method': 'filtration'}}, {'action': 'Wash', 'content': {'material': None, 'method': None}}, {'action': 'Dry', 'content': {'temperature': 'room temperature', 'duration': None, 'atmosphere': None}}, {'action': 'ThermalTreatment', 'content': {'temperature': '500 °C', 'duration': '2 h', 'heat_ramp': None, 'atmosphere': None, 'flow_rate': None}}]
[{'action': 'NewSolution', 'content': {'solution': None}}, {'action': 'Add', 'content': {'material': {'name': 'TEOS', 'quantity': ['6 g'], 'concentration': []}, 'dropwise': False, 'duration': None, 'ph': None}}, {'action': 'Add', 'content': {'material': {'name': 'TPAOH', 'quantity': ['3.59 g'], 'concentration': []}, 'dropwise': False, 'duration': None, 'ph': None}}, {'action': 'Add', 'content': {'material': {'name': 'Deionized water', 'quantity': ['5.00 g'], 'concentration': []}, 'dropwise': False, 'duration': None, 'ph': None}}, {'action': 'ChangeTemperature', 'content': {'temperature': '60 °C', 'microwave': False, 'heat_ramp': None}}, {'action': 'Stir', 'content': {'duration': '12 h', 'stirring_speed': '350 rpm'}}, {'action': 'Add', 'content': {'material': {'name': 'Copper(II) nitrate trihydrate', 'quantity': [], 'concentration': []}, 'dropwise': False, 'duration': None, 'ph': None}}, {'action': 'Add', 'content': {'material': {'name': 'Sodium fluoride', 'quantity': [], 'concentration': []}, 'dropwise': False, 'duration': None, 'ph': None}}, {'action': 'Crystallization', 'content': {'temperature': '170 °C', 'duration': '24 h', 'pressure': None, 'stirring_speed': None, 'microwave': False}}, {'action': 'Separate', 'content': {'phase_to_keep': 'precipitate', 'method': 'filtration'}}, {'action': 'Wash', 'content': {'material': {'name': 'Water', 'quantity': [], 'concentration': []}, 'method': None}}, {'action': 'Dry', 'content': {'temperature': '105 °C', 'duration': None, 'atmosphere': None}}, {'action': 'ThermalTreatment', 'content': {'temperature': '550 °C', 'duration': '2 h', 'heat_ramp': '3 °C min−1', 'atmosphere': 'air', 'flow_rate': None}}, {'action': 'ThermalTreatment', 'content': {'temperature': '400 °C', 'duration': '2 h', 'heat_ramp': '3 °C min−1', 'atmosphere': 'H2', 'flow_rate': '100 mL min−1'}}]
[{'action': 'NewSolution', 'content': {'solution': None}}, {'action': 'Add', 'content': {'material': {'name': 'zeolite', 'quantity': ['3.0 g'], 'concentration': []}, 'dropwise': False, 'duration': None, 'ph': None}}, {'action': 'Add', 'content': {'material': {'name': 'NaOH and TBAOH', 'quantity': ['100 mL'], 'concentration': ['0.1 M']}, 'dropwise': False, 'duration': None, 'ph': None}}, {'action': 'ChangeTemperature', 'content': {'temperature': '353 K', 'microwave': False, 'heat_ramp': None}}, {'action': 'Stir', 'content': {'duration': '5 h', 'stirring_speed': None}}, {'action': 'ChangeTemperature', 'content': {'temperature': 'cool', 'microwave': False, 'heat_ramp': None}}, {'action': 'Separate', 'content': {'phase_to_keep': 'precipitate', 'method': 'filtration'}}, {'action': 'Wash', 'content': {'material': None, 'method': None}}, {'action': 'NewSolution', 'content': {'solution': None}}, {'action': 'Add', 'content': {'material': {'name': 'NH4NO3', 'quantity': [], 'concentration': ['0.5 M']}, 'dropwise': False, 'duration': None, 'ph': None}}, {'action': 'ChangeTemperature', 'content': {'temperature': '330 K', 'microwave': False, 'heat_ramp': None}}, {'action': 'Stir', 'content': {'duration': '1 h', 'stirring_speed': None}}, {'action': 'Separate', 'content': {'phase_to_keep': 'precipitate', 'method': 'filtration'}}, {'action': 'Wash', 'content': {'material': None, 'method': None}}, {'action': 'Dry', 'content': {'temperature': 'room temperature', 'duration': 'overnight', 'atmosphere': None}}, {'action': 'ThermalTreatment', 'content': {'temperature': '820 K', 'duration': '5 h', 'heat_ramp': '2 K/min', 'atmosphere': None, 'flow_rate': None}}]
[{'action': 'NewSolution', 'content': {'solution': None}}, {'action': 'Add', 'content': {'material': {'name': 'Phosphoric acid', 'quantity': ['100 mL'], 'concentration': ['1.77 M']}, 'dropwise': False, 'duration': None, 'ph': None}}, {'action': 'Add', 'content': {'material': {'name': 'Slag', 'quantity': ['25 g'], 'concentration': []}, 'dropwise': False, 'duration': None, 'ph': None}}, {'action': 'ChangeTemperature', 'content': {'temperature': 'ambient temperature', 'microwave': False, 'heat_ramp': None}}, {'action': 'Stir', 'content': {'duration': '2 h', 'stirring_speed': '350 rpm'}}, {'action': 'Add', 'content': {'material': {'name': 'Sodium hydroxide', 'quantity': ['350 mL'], 'concentration': ['2 M']}, 'dropwise': False, 'duration': None, 'ph': None}}, {'action': 'ChangeTemperature', 'content': {'temperature': 'room temperature', 'microwave': False, 'heat_ramp': None}}, {'action': 'Stir', 'content': {'duration': '4 h', 'stirring_speed': '450 rpm'}}, {'action': 'Crystallization', 'content': {'temperature': 'room temperature', 'duration': '24 h', 'pressure': None, 'stirring_speed': None, 'microwave': False}}, {'action': 'Wash', 'content': {'material': {'name': 'Distilled water', 'quantity': [], 'concentration': []}, 'method': None}}, {'action': 'Separate', 'content': {'phase_to_keep': 'precipitate', 'method': 'filtration'}}, {'action': 'Dry', 'content': {'temperature': None, 'duration': None, 'atmosphere': None}}]
[{'action': 'NewSolution', 'content': {'solution': None}}, {'action': 'Add', 'content': {'material': {'name': 'Double-distilled water', 'quantity': [], 'concentration': []}, 'dropwise': False, 'duration': None, 'ph': None}}, {'action': 'Add', 'content': {'material': {'name': 'TPAOH', 'quantity': [], 'concentration': ['20 wt %']}, 'dropwise': False, 'duration': '30 min', 'ph': None}}, {'action': 'Add', 'content': {'material': {'name': 'Tetraethyl orthosilicate', 'quantity': [], 'concentration': ['98% (w/w)']}, 'dropwise': True, 'duration': None, 'ph': None}}, {'action': 'Stir', 'content': {'duration': '1 h', 'stirring_speed': None}}, {'action': 'ChangeTemperature', 'content': {'temperature': 'room temperature', 'microwave': False, 'heat_ramp': None}}, {'action': 'Wait', 'content': {'duration': '18 h'}}, {'action': 'Crystallization', 'content': {'temperature': '140 °C', 'duration': None, 'pressure': 'autogeneous', 'stirring_speed': None, 'microwave': False}}, {'action': 'Separate', 'content': {'phase_to_keep': 'precipitate', 'method': None}}, {'action': 'Dry', 'content': {'temperature': '90 °C', 'duration': 'overnight', 'atmosphere': None}}, {'action': 'ThermalTreatment', 'content': {'temperature': '550 °C', 'duration': '5 h', 'heat_ramp': None, 'atmosphere': None, 'flow_rate': None}}]
[{'action': 'NewSolution', 'content': {'solution': None}}, {'action': 'Add', 'content': {'material': {'name': 'NaOH', 'quantity': ['200 ml'], 'concentration': ['0.5 M']}, 'dropwise': False, 'duration': None, 'ph': None}}, {'action': 'ChangeTemperature', 'content': {'temperature': '85 °C', 'microwave': False, 'heat_ramp': None}}, {'action': 'Add', 'content': {'material': {'name': 'calcined sample', 'quantity': ['20 g'], 'concentration': []}, 'dropwise': False, 'duration': None, 'ph': None}}, {'action': 'Stir', 'content': {'duration': '2 h', 'stirring_speed': None}}, {'action': 'ChangeTemperature', 'content': {'temperature': 'Cool', 'microwave': False, 'heat_ramp': None}}, {'action': 'Separate', 'content': {'phase_to_keep': 'precipitate', 'method': 'filtration'}}, {'action': 'Wash', 'content': {'material': {'name': 'Dilute HNO3', 'quantity': [], 'concentration': []}, 'method': None}}, {'action': 'NewSolution', 'content': {'solution': None}}, {'action': 'Add', 'content': {'material': {'name': 'NH4NO3', 'quantity': [], 'concentration': ['0.8 M']}, 'dropwise': False, 'duration': None, 'ph': None}}, {'action': 'Add', 'content': {'material': {'name': 'ZSM-5 samples', 'quantity': [], 'concentration': []}, 'dropwise': False, 'duration': None, 'ph': None}}, {'action': 'ChangeTemperature', 'content': {'temperature': '80 °C', 'microwave': False, 'heat_ramp': None}}, {'action': 'Repeat', 'content': {'amount': '3'}}, {'action': 'Wash', 'content': {'material': None, 'method': None}}, {'action': 'Dry', 'content': {'temperature': None, 'duration': None, 'atmosphere': None}}, {'action': 'ThermalTreatment', 'content': {'temperature': '520 °C', 'duration': '3 h', 'heat_ramp': None, 'atmosphere': 'air', 'flow_rate': None}}]
[{'action': 'NewSolution', 'content': {'solution': {'name': 'Solution 1', 'quantity': [], 'concentration': []}}}, {'action': 'Add', 'content': {'material': {'name': 'distilled water', 'quantity': ['80 mL'], 'concentration': []}, 'dropwise': False, 'duration': None, 'ph': None}}, {'action': 'Add', 'content': {'material': {'name': 'Sodium hydroxide', 'quantity': ['0.723 g'], 'concentration': []}, 'dropwise': False, 'duration': None, 'ph': None}}, {'action': 'NewSolution', 'content': {'solution': {'name': 'Solution A', 'quantity': [], 'concentration': []}}}, {'action': 'Add', 'content': {'material': {'name': 'solution 1', 'quantity': ['half'], 'concentration': []}, 'dropwise': False, 'duration': None, 'ph': None}}, {'action': 'Add', 'content': {'material': {'name': 'Sodium Silicate', 'quantity': ['15.48 g'], 'concentration': []}, 'dropwise': False, 'duration': None, 'ph': None}}, {'action': 'NewSolution', 'content': {'solution': None}}, {'action': 'Add', 'content': {'material': {'name': 'solution 1', 'quantity': ['half'], 'concentration': []}, 'dropwise': False, 'duration': None, 'ph': '\udcc3None'}}, {'action': 'Add', 'content': {'material': {'name': 'Sodium Aluminate', 'quantity': ['8.258 g'], 'concentration': []}, 'dropwise': False, 'duration': None, 'ph': None}}, {'action': 'NewSolution', 'content': {'solution': None}}, {'action': 'Add', 'content': {'material': {'name': 'Solution A', 'quantity': [], 'concentration': []}, 'dropwise': False, 'duration': None, 'ph': None}}, {'action': 'Add', 'content': {'material': {'name': 'Solution B', 'quantity': [], 'concentration': []}, 'dropwise': False, 'duration': None, 'ph': None}}, {'action': 'ChangeTemperature', 'content': {'temperature': '40 °C', 'microwave': False, 'heat_ramp': None}}, {'action': 'Wait', 'content': {'duration': '4 days'}}, {'action': 'Separate', 'content': {'phase_to_keep': 'precipitate', 'method': 'centrifugation'}}, {'action': 'Wash', 'content': {'material': {'name': 'distilled water', 'quantity': [], 'concentration': []}, 'method': None}}, {'action': 'Dry', 'content': {'temperature': '80 °C', 'duration': '12 h', 'atmosphere': None}}]
[{'action': 'NewSolution', 'content': {'solution': {'name': 'Aqueous solution of Al(NO3)3 and Fe(NO3)3', 'quantity': [], 'concentration': []}}}, {'action': 'Add', 'content': {'material': {'name': 'Water', 'quantity': [], 'concentration': []}, 'dropwise': False, 'duration': None, 'ph': None}}, {'action': 'Add', 'content': {'material': {'name': 'Al(NO3)3', 'quantity': [], 'concentration': []}, 'dropwise': False, 'duration': None, 'ph': None}}, {'action': 'Add', 'content': {'material': {'name': 'Fe(NO3)3', 'quantity': [], 'concentration': []}, 'dropwise': False, 'duration': None, 'ph': None}}, {'action': 'Add', 'content': {'material': {'name': 'TPAOH', 'quantity': [], 'concentration': ['40 wt%']}, 'dropwise': True, 'duration': None, 'ph': None}}, {'action': 'ChangeTemperature', 'content': {'temperature': 'room temperature', 'microwave': False, 'heat_ramp': None}}, {'action': 'Stir', 'content': {'duration': '10 min', 'stirring_speed': None}}, {'action': 'Add', 'content': {'material': {'name': 'HCl', 'quantity': [], 'concentration': ['2.0 M']}, 'dropwise': False, 'duration': None, 'ph': None}}, {'action': 'Stir', 'content': {'duration': '10 min', 'stirring_speed': None}}, {'action': 'Add', 'content': {'material': {'name': 'TEOS', 'quantity': [], 'concentration': []}, 'dropwise': False, 'duration': None, 'ph': None}}, {'action': 'ChangeTemperature', 'content': {'temperature': '0 °C', 'microwave': False, 'heat_ramp': None}}, {'action': 'Stir', 'content': {'duration': '6 h', 'stirring_speed': None}}, {'action': 'ChangeTemperature', 'content': {'temperature': 'room temperature', 'microwave': False, 'heat_ramp': None}}, {'action': 'Stir', 'content': {'duration': '42 h', 'stirring_speed': None}}, {'action': 'Crystallization', 'content': {'temperature': '70 °C', 'duration': '24 h', 'pressure': None, 'stirring_speed': None, 'microwave': False}}, {'action': 'Crystallization', 'content': {'temperature': '160 °C', 'duration': '2-7 days', 'pressure': None, 'stirring_speed': None, 'microwave': False}}, {'action': 'Wash', 'content': {'material': {'name': 'Deionized Water', 'quantity': [], 'concentration': []}, 'method': 'centrifugation'}}, {'action': 'Repeat', 'content': {'amount': 5}}, {'action': 'Dry', 'content': {'temperature': '60 °C', 'duration': None, 'atmosphere': None}}, {'action': 'ThermalTreatment', 'content': {'temperature': '540 °C', 'duration': '12 h', 'heat_ramp': None, 'atmosphere': 'air', 'flow_rate': None}}]
[{'action': 'NewSolution', 'content': {'solution': None}}, {'action': 'Add', 'content': {'material': {'name': 'Tetraethyl orthosilicate', 'quantity': ['8.6 g'], 'concentration': []}, 'dropwise': False, 'duration': None, 'ph': None}}, {'action': 'ChangeTemperature', 'content': {'temperature': 'room temperature', 'microwave': False, 'heat_ramp': None}}, {'action': 'Add', 'content': {'material': {'name': 'Aluminum', 'quantity': ['0.08 g'], 'concentration': []}, 'dropwise': False, 'duration': None, 'ph': None}}, {'action': 'Add', 'content': {'material': {'name': 'TBPOH', 'quantity': ['8.6 g'], 'concentration': []}, 'dropwise': False, 'duration': None, 'ph': None}}, {'action': 'Add', 'content': {'material': {'name': 'distilled water', 'quantity': ['2.3 g'], 'concentration': []}, 'dropwise': False, 'duration': None, 'ph': None}}, {'action': 'Add', 'content': {'material': {'name': 'Sodium hydroxide', 'quantity': ['0.02 g'], 'concentration': []}, 'dropwise': False, 'duration': None, 'ph': None}}, {'action': 'Stir', 'content': {'duration': '12 h', 'stirring_speed': None}}, {'action': 'Crystallization', 'content': {'temperature': '130 °C', 'duration': '48 h', 'pressure': None, 'stirring_speed': None, 'microwave': False}}, {'action': 'Separate', 'content': {'phase_to_keep': 'precipitate', 'method': 'centrifugation'}}, {'action': 'Wash', 'content': {'material': {'name': 'Distilled Water', 'quantity': [], 'concentration': []}, 'method': 'centrifugation'}}, {'action': 'Dry', 'content': {'temperature': '110 °C', 'duration': None, 'atmosphere': None}}, {'action': 'ThermalTreatment', 'content': {'temperature': '650 °C', 'duration': '8 h', 'heat_ramp': None, 'atmosphere': None, 'flow_rate': None}}, {'action': 'NewSolution', 'content': {'solution': None}}, {'action': 'Add', 'content': {'material': {'name': 'NH4Cl solution', 'quantity': [], 'concentration': ['1 M']}, 'dropwise': False, 'duration': None, 'ph': None}}, {'action': 'Add', 'content': {'material': {'name': 'zeolite powder', 'quantity': [], 'concentration': []}, 'dropwise': False, 'duration': None, 'ph': None}}, {'action': 'ChangeTemperature', 'content': {'temperature': '80 °C', 'microwave': False, 'heat_ramp': None}}, {'action': 'Stir', 'content': {'duration': '2 h', 'stirring_speed': None}}, {'action': 'Repeat', 'content': {'amount': 3}}, {'action': 'ThermalTreatment', 'content': {'temperature': '650 °C', 'duration': '6 h', 'heat_ramp': None, 'atmosphere': None, 'flow_rate': None}}]
[{'action': 'NewSolution', 'content': {'solution': None}}, {'action': 'Add', 'content': {'material': {'name': 'NaOH', 'quantity': ['10 ml'], 'concentration': ['0.2 M']}, 'dropwise': False, 'duration': None, 'ph': None}}, {'action': 'ChangeTemperature', 'content': {'temperature': '308-358 K', 'microwave': False, 'heat_ramp': None}}, {'action': 'Add', 'content': {'material': {'name': 'Parent Zeolite', 'quantity': ['330 mg'], 'concentration': []}, 'dropwise': False, 'duration': None, 'ph': None}}, {'action': 'Stir', 'content': {'duration': '15-120 min', 'stirring_speed': None}}, {'action': 'ChangeTemperature', 'content': {'temperature': 'Cool', 'microwave': False, 'heat_ramp': None}}, {'action': 'Separate', 'content': {'phase_to_keep': 'precipitate', 'method': 'filtration'}}, {'action': 'Wash', 'content': {'material': None, 'method': None}}, {'action': 'Dry', 'content': {'temperature': '373 K', 'duration': None, 'atmosphere': None}}, {'action': 'NewSolution', 'content': {'solution': None}}, {'action': 'Add', 'content': {'material': {'name': 'Ammonium Nitrate', 'quantity': [], 'concentration': ['0.1 M']}, 'dropwise': False, 'duration': None, 'ph': None}}, {'action': 'Add', 'content': {'material': {'name': 'alkaline-treated samples', 'quantity': [], 'concentration': []}, 'dropwise': False, 'duration': None, 'ph': None}}, {'action': 'Repeat', 'content': {'amount': 3}}, {'action': 'ThermalTreatment', 'content': {'temperature': '823 K', 'duration': '5 h', 'heat_ramp': None, 'atmosphere': 'air', 'flow_rate': None}}]
[{'action': 'NewSolution', 'content': {'solution': None}}, {'action': 'Add', 'content': {'material': {'name': 'Distilled Water', 'quantity': ['26.0 g'], 'concentration': ['100% (by mass)']}, 'dropwise': False, 'duration': None, 'ph': None}}, {'action': 'Add', 'content': {'material': {'name': 'Sodium aluminate', 'quantity': ['0.055 g'], 'concentration': []}, 'dropwise': False, 'duration': None, 'ph': None}}, {'action': 'Add', 'content': {'material': {'name': 'TPAOH', 'quantity': ['40.0 g'], 'concentration': ['20 wt.%']}, 'dropwise': False, 'duration': None, 'ph': None}}, {'action': 'Add', 'content': {'material': {'name': 'solid silica gel', 'quantity': ['6.0 g'], 'concentration': []}, 'dropwise': False, 'duration': None, 'ph': None}}, {'action': 'Stir', 'content': {'duration': '4 h', 'stirring_speed': None}}, {'action': 'Crystallization', 'content': {'temperature': '180 °C', 'duration': '48 h', 'pressure': None, 'stirring_speed': None, 'microwave': False}}, {'action': 'ThermalTreatment', 'content': {'temperature': '550 °C', 'duration': '5 h', 'heat_ramp': None, 'atmosphere': None, 'flow_rate': None}}, {'action': 'NewSolution', 'content': {'solution': None}}, {'action': 'Add', 'content': {'material': {'name': 'Ammonium Chloride', 'quantity': [], 'concentration': ['1 M']}, 'dropwise': False, 'duration': None, 'ph': None}}, {'action': 'Add', 'content': {'material': {'name': 'samples', 'quantity': [], 'concentration': []}, 'dropwise': False, 'duration': None, 'ph': None}}, {'action': 'ChangeTemperature', 'content': {'temperature': '80 °C', 'microwave': False, 'heat_ramp': None}}, {'action': 'Stir', 'content': {'duration': '2 h', 'stirring_speed': None}}, {'action': 'ThermalTreatment', 'content': {'temperature': '550 °C', 'duration': '5 h', 'heat_ramp': None, 'atmosphere': None, 'flow_rate': None}}]
[{'action': 'NewSolution', 'content': {'solution': None}}, {'action': 'Add', 'content': {'material': {'name': 'TPA@ST(90 °C)', 'quantity': ['3 g'], 'concentration': []}, 'dropwise': False, 'duration': None, 'ph': None}}, {'action': 'Add', 'content': {'material': {'name': 'TPAOH solution', 'quantity': ['3 g'], 'concentration': ['0.1 M']}, 'dropwise': False, 'duration': None, 'ph': None}}, {'action': 'Crystallization', 'content': {'temperature': '170 °C', 'duration': '2-24 h', 'pressure': None, 'stirring_speed': None, 'microwave': False}}, {'action': 'Separate', 'content': {'phase_to_keep': 'precipitate', 'method': 'centrifugation'}}, {'action': 'Wash', 'content': {'material': {'name': 'Deionized Water', 'quantity': [], 'concentration': []}, 'method': None}}, {'action': 'Repeat', 'content': {'amount': 3}}, {'action': 'Dry', 'content': {'temperature': '100 °C', 'duration': 'overnight', 'atmosphere': None}}, {'action': 'ThermalTreatment', 'content': {'temperature': '550 °C', 'duration': '6 h', 'heat_ramp': None, 'atmosphere': None, 'flow_rate': None}}]
[{'action': 'NewSolution', 'content': {'solution': None}}, {'action': 'Add', 'content': {'material': {'name': 'Water', 'quantity': ['39.52 g'], 'concentration': []}, 'dropwise': False, 'duration': None, 'ph': None}}, {'action': 'Add', 'content': {'material': {'name': 'TBAOH', 'quantity': ['7.27 g'], 'concentration': []}, 'dropwise': False, 'duration': None, 'ph': None}}, {'action': 'Add', 'content': {'material': {'name': 'NaAlO2', 'quantity': ['0.05 g'], 'concentration': []}, 'dropwise': False, 'duration': None, 'ph': None}}, {'action': 'Add', 'content': {'material': {'name': 'NaOH', 'quantity': ['0.31 g'], 'concentration': []}, 'dropwise': False, 'duration': None, 'ph': None}}, {'action': 'Add', 'content': {'material': {'name': 'JN-40', 'quantity': ['9.68 g'], 'concentration': []}, 'dropwise': False, 'duration': None, 'ph': None}}, {'action': 'ChangeTemperature', 'content': {'temperature': '30 °C', 'microwave': False, 'heat_ramp': None}}, {'action': 'Stir', 'content': {'duration': '24 h', 'stirring_speed': None}}, {'action': 'Crystallization', 'content': {'temperature': '85 °C', 'duration': '48 h', 'pressure': None, 'stirring_speed': '15 rpm', 'microwave': False}}, {'action': 'Crystallization', 'content': {'temperature': '120 °C', 'duration': '48 h', 'pressure': None, 'stirring_speed': '15 rpm', 'microwave': False}}, {'action': 'Crystallization', 'content': {'temperature': '165 °C', 'duration': '20 h', 'pressure': None, 'stirring_speed': '15 rpm', 'microwave': False}}]
[{'action': 'NewSolution', 'content': {'solution': None}}, {'action': 'Add', 'content': {'material': {'name': 'tetrapropylammonium bromide', 'quantity': ['8.4 g'], 'concentration': []}, 'dropwise': False, 'duration': None, 'ph': None}}, {'action': 'Add', 'content': {'material': {'name': 'Sodium Aluminate', 'quantity': ['0.6 g'], 'concentration': []}, 'dropwise': False, 'duration': None, 'ph': None}}, {'action': 'Add', 'content': {'material': {'name': 'Sodium Hydroxide', 'quantity': ['2.4 g'], 'concentration': []}, 'dropwise': False, 'duration': None, 'ph': None}}, {'action': 'Add', 'content': {'material': {'name': 'Deionized water', 'quantity': ['450 ml'], 'concentration': []}, 'dropwise': False, 'duration': None, 'ph': None}}, {'action': 'Add', 'content': {'material': {'name': 'Tetraethylorthosilicate (TEOS)', 'quantity': ['25.71 g'], 'concentration': []}, 'dropwise': False, 'duration': '1 hr', 'ph': None}}, {'action': 'Stir', 'content': {'duration': '1 hr', 'stirring_speed': None}}, {'action': 'Crystallization', 'content': {'temperature': '175 °C', 'duration': '72 h', 'pressure': None, 'stirring_speed': None, 'microwave': False}}, {'action': 'ChangeTemperature', 'content': {'temperature': 'room temperature', 'microwave': False, 'heat_ramp': None}}, {'action': 'Wash', 'content': {'material': {'name': 'deionized water', 'quantity': [], 'concentration': []}, 'method': None}}, {'action': 'Dry', 'content': {'temperature': '120 °C', 'duration': '12 h', 'atmosphere': None}}, {'action': 'Grind', 'content': {}}, {'action': 'ThermalTreatment', 'content': {'temperature': '500 °C', 'duration': '2 h', 'heat_ramp': None, 'atmosphere': None, 'flow_rate': None}}]
[{'action': 'NewSolution', 'content': {'solution': {'name': 'Solution A', 'quantity': [], 'concentration': []}}}, {'action': 'Add', 'content': {'material': {'name': 'TEAOH solution', 'quantity': ['20.48 g'], 'concentration': []}, 'dropwise': False, 'duration': None, 'ph': None}}, {'action': 'Add', 'content': {'material': {'name': 'Sodium Chloride', 'quantity': ['0.106 g'], 'concentration': []}, 'dropwise': False, 'duration': None, 'ph': None}}, {'action': 'Add', 'content': {'material': {'name': 'Potassium Chloride', 'quantity': ['0.288 g'], 'concentration': []}, 'dropwise': False, 'duration': None, 'ph': None}}, {'action': 'Add', 'content': {'material': {'name': 'Deionized water', 'quantity': ['9.32 g'], 'concentration': []}, 'dropwise': False, 'duration': None, 'ph': None}}, {'action': 'Stir', 'content': {'duration': '10 min', 'stirring_speed': None}}, {'action': 'Add', 'content': {'material': {'name': 'Tetraethyl Orthosilicate (TEOS)', 'quantity': ['20.49 g'], 'concentration': []}, 'dropwise': False, 'duration': None, 'ph': None}}, {'action': 'Stir', 'content': {'duration': '6 h', 'stirring_speed': None}}, {'action': 'NewSolution', 'content': {'solution': {'name': '[Pd(EDA)2]Cl2 solution', 'quantity': [], 'concentration': []}}}, {'action': 'Add', 'content': {'material': {'name': 'PdCl2', 'quantity': ['0.05 g'], 'concentration': []}, 'dropwise': False, 'duration': None, 'ph': None}}, {'action': 'Add', 'content': {'material': {'name': 'Ethylenediamine', 'quantity': ['0.5 mL'], 'concentration': []}, 'dropwise': False, 'duration': None, 'ph': None}}, {'action': 'Add', 'content': {'material': {'name': 'Water', 'quantity': ['8 mL'], 'concentration': []}, 'dropwise': False, 'duration': None, 'ph': None}}, {'action': 'Add', 'content': {'material': {'name': '[Pd(EDA)2]Cl2 solution', 'quantity': [], 'concentration': []}, 'dropwise': True, 'duration': None, 'ph': None}}, {'action': 'Stir', 'content': {'duration': '30 min', 'stirring_speed': None}}, {'action': 'NewSolution', 'content': {'solution': {'name': 'Solution B', 'quantity': [], 'concentration': []}}}, {'action': 'Add', 'content': {'material': {'name': 'Sodium Hydroxide', 'quantity': ['0.066 g'], 'concentration': []}, 'dropwise': False, 'duration': None, 'ph': None}}, {'action': 'Add', 'content': {'material': {'name': 'Sodium Aluminum Oxide', 'quantity': ['0.358 g'], 'concentration': []}, 'dropwise': False, 'duration': None, 'ph': None}}, {'action': 'Add', 'content': {'material': {'name': 'Deionized Water', 'quantity': ['4 g'], 'concentration': []}, 'dropwise': False, 'duration': None, 'ph': None}}, {'action': 'NewSolution', 'content': {'solution': None}}, {'action': 'Add', 'content': {'material': {'name': 'Solution A', 'quantity': [], 'concentration': []}, 'dropwise': False, 'duration': None, 'ph': None}}, {'action': 'Add', 'content': {'material': {'name': 'Solution B', 'quantity': [], 'concentration': []}, 'dropwise': True, 'duration': None, 'ph': None}}, {'action': 'Stir', 'content': {'duration': '10 min', 'stirring_speed': None}}, {'action': 'SetAtmosphere', 'content': {'atmosphere': 'vacuum', 'pressure': None, 'flow_rate': None}}, {'action': 'ChangeTemperature', 'content': {'temperature': '70 °C', 'microwave': False, 'heat_ramp': None}}, {'action': 'Wait', 'content': {'duration': '1 h'}}, {'action': 'Crystallization', 'content': {'temperature': '200 °C', 'duration': '3 h', 'pressure': None, 'stirring_speed': None, 'microwave': False}}, {'action': 'Separate', 'content': {'phase_to_keep': 'precipitate', 'method': 'centrifugation'}}, {'action': 'Wash', 'content': {'material': {'name': 'Water', 'quantity': [], 'concentration': []}, 'method': None}}, {'action': 'Dry', 'content': {'temperature': '80 °C', 'duration': 'overnight', 'atmosphere': None}}, {'action': 'ThermalTreatment', 'content': {'temperature': '550 °C', 'duration': '4 h', 'heat_ramp': '5 °C/min', 'atmosphere': 'air', 'flow_rate': None}}, {'action': 'ThermalTreatment', 'content': {'temperature': '200 °C', 'duration': '2 h', 'heat_ramp': '5 °C/min', 'atmosphere': '10% H2/Ar', 'flow_rate': '100 mL/min'}}]
[{'action': 'NewSolution', 'content': {'solution': None}}, {'action': 'Add', 'content': {'material': {'name': 'Tetraethyl Orthosilicate', 'quantity': [], 'concentration': []}, 'dropwise': True, 'duration': None, 'ph': None}}, {'action': 'Add', 'content': {'material': {'name': 'Tetrapropyl Ammonium Hydroxide', 'quantity': [], 'concentration': []}, 'dropwise': False, 'duration': None, 'ph': None}}, {'action': 'Add', 'content': {'material': {'name': 'NaAlO2', 'quantity': [], 'concentration': []}, 'dropwise': False, 'duration': None, 'ph': None}}, {'action': 'Add', 'content': {'material': {'name': 'Deionized water', 'quantity': [], 'concentration': []}, 'dropwise': False, 'duration': None, 'ph': None}}, {'action': 'ChangeTemperature', 'content': {'temperature': 'room temperature', 'microwave': False, 'heat_ramp': None}}, {'action': 'Stir', 'content': {'duration': 'overnight', 'stirring_speed': None}}, {'action': 'Add', 'content': {'material': {'name': 'P(0.05)-AS', 'quantity': [], 'concentration': []}, 'dropwise': False, 'duration': None, 'ph': None}}, {'action': 'Crystallization', 'content': {'temperature': '180 °C', 'duration': '48 h', 'pressure': None, 'stirring_speed': None, 'microwave': False}}, {'action': 'Repeat', 'content': {'amount': '2'}}, {'action': 'Separate', 'content': {'phase_to_keep': 'precipitate', 'method': 'filtration'}}, {'action': 'Wash', 'content': {'material': {'name': 'DI water', 'quantity': [], 'concentration': []}, 'method': None}}, {'action': 'Dry', 'content': {'temperature': None, 'duration': None, 'atmosphere': None}}, {'action': 'ThermalTreatment', 'content': {'temperature': '550 °C', 'duration': '6 h', 'heat_ramp': None, 'atmosphere': None, 'flow_rate': None}}, {'action': 'NewSolution', 'content': {'solution': None}}, {'action': 'Add', 'content': {'material': {'name': 'NH4NO3 solution', 'quantity': [], 'concentration': ['0.5 M']}, 'dropwise': False, 'duration': None, 'ph': None}}, {'action': 'Add', 'content': {'material': {'name': 'Na-form zeolite', 'quantity': [], 'concentration': []}, 'dropwise': False, 'duration': None, 'ph': None}}, {'action': 'ChangeTemperature', 'content': {'temperature': '80 °C', 'microwave': False, 'heat_ramp': None}}, {'action': 'Stir', 'content': {'duration': '1 h', 'temperature': None, 'atmosphere': None, 'pressure': None}}, {'action': 'Repeat', 'content': {'amount': '3'}}, {'action': 'Separate', 'content': {'phase_to_keep': 'precipitate', 'method': 'filtration'}}, {'action': 'Wash', 'content': {'material': None, 'method': None}}, {'action': 'Dry', 'content': {'temperature': '60 °C', 'duration': None, 'atmosphere': None}}]
[{'action': 'NewSolution', 'content': {'solution': None}}, {'action': 'Add', 'content': {'material': {'name': 'NaOH', 'quantity': ['200 ml'], 'concentration': ['0.5 M']}, 'dropwise': False, 'duration': None, 'ph': None}}, {'action': 'ChangeTemperature', 'content': {'temperature': '55 °C', 'microwave': False, 'heat_ramp': None}}, {'action': 'Add', 'content': {'material': {'name': 'calcined sample', 'quantity': ['20 g'], 'concentration': []}, 'dropwise': False, 'duration': None, 'ph': None}}, {'action': 'Stir', 'content': {'duration': '5 h', 'stirring_speed': None}}, {'action': 'ChangeTemperature', 'content': {'temperature': 'Cool', 'microwave': False, 'heat_ramp': None}}, {'action': 'Separate', 'content': {'phase_to_keep': 'precipitate', 'method': 'filtration'}}, {'action': 'Wash', 'content': {'material': {'name': 'Dilute HNO3', 'quantity': [], 'concentration': []}, 'method': None}}, {'action': 'NewSolution', 'content': {'solution': None}}, {'action': 'Add', 'content': {'material': {'name': 'NH4NO3', 'quantity': [], 'concentration': ['0.8 M']}, 'dropwise': False, 'duration': None, 'ph': None}}, {'action': 'Add', 'content': {'material': {'name': 'ZSM-5 samples', 'quantity': [], 'concentration': []}, 'dropwise': False, 'duration': None, 'ph': None}}, {'action': 'ChangeTemperature', 'content': {'temperature': '80 °C', 'microwave': False, 'heat_ramp': None}}, {'action': 'Repeat', 'content': {'amount': '3'}}, {'action': 'Wash', 'content': {'material': None, 'method': None}}, {'action': 'Dry', 'content': {'temperature': None, 'duration': None, 'atmosphere': None}}, {'action': 'ThermalTreatment', 'content': {'temperature': '520 °C', 'duration': '3 h', 'heat_ramp': None, 'atmosphere': 'air', 'flow_rate': None}}]
[{'action': 'NewSolution', 'content': {'solution': None}}, {'action': 'Add', 'content': {'material': {'name': 'Potassium oxide', 'quantity': ['0.0574 moles'], 'concentration': []}, 'dropwise': False, 'duration': None, 'ph': None}}, {'action': 'Add', 'content': {'material': {'name': 'Silicon dioxide', 'quantity': ['0.0701 moles'], 'concentration': []}, 'dropwise': False, 'duration': None, 'ph': None}}, {'action': 'Add', 'content': {'material': {'name': 'Aluminum oxide', 'quantity': ['0.0275 moles'], 'concentration': []}, 'dropwise': False, 'duration': None, 'ph': None}}, {'action': 'Add', 'content': {'material': {'name': 'Water', 'quantity': ['1.0384 moles'], 'concentration': []}, 'dropwise': False, 'duration': None, 'ph': None}}, {'action': 'ChangeTemperature', 'content': {'temperature': '150 °C', 'microwave': False, 'heat_ramp': None}}, {'action': 'Wait', 'content': {'duration': '48 h'}}, {'action': 'ChangeTemperature', 'content': {'temperature': 'room temperature', 'microwave': False, 'heat_ramp': None}}, {'action': 'Separate', 'content': {'phase_to_keep': 'precipitate', 'method': 'filtration'}}, {'action': 'Wash', 'content': {'material': {'name': 'Deionized water', 'quantity': [], 'concentration': []}, 'method': None}}, {'action': 'Dry', 'content': {'temperature': '100 °C', 'duration': '12 h', 'atmosphere': None}}]
[{'action': 'NewSolution', 'content': {'solution': None}}, {'action': 'Add', 'content': {'material': {'name': 'NaOH aqueous solution', 'quantity': ['300 mL'], 'concentration': ['0.05 M']}, 'dropwise': False, 'duration': None, 'ph': None}}, {'action': 'ChangeTemperature', 'content': {'temperature': '358 K', 'microwave': False, 'heat_ramp': None}}, {'action': 'Add', 'content': {'material': {'name': 'ZSM-5', 'quantity': ['4 g'], 'concentration': []}, 'dropwise': False, 'duration': None, 'ph': None}}, {'action': 'Stir', 'content': {'duration': '30 min', 'stirring_speed': None}}, {'action': 'ChangeTemperature', 'content': {'temperature': 'Cool', 'microwave': False, 'heat_ramp': None}}, {'action': 'Separate', 'content': {'phase_to_keep': 'precipitate', 'method': 'filtration'}}]
[{'action': 'NewSolution', 'content': {'solution': None}}, {'action': 'ChangeTemperature', 'content': {'temperature': 'room temperature', 'microwave': False, 'heat_ramp': None}}, {'action': 'Add', 'content': {'material': {'name': 'C16IMZ', 'quantity': [], 'concentration': []}, 'dropwise': False, 'duration': None, 'ph': None}}, {'action': 'Add', 'content': {'material': {'name': 'Deionized water', 'quantity': [], 'concentration': []}, 'dropwise': False, 'duration': None, 'ph': None}}, {'action': 'Add', 'content': {'material': {'name': 'Sodium Silicate', 'quantity': [], 'concentration': []}, 'dropwise': True, 'duration': None, 'ph': None}}, {'action': 'Wait', 'content': {'duration': '2 hours'}}, {'action': 'Crystallization', 'content': {'temperature': '115 °C', 'duration': '6 days', 'pressure': None, 'stirring_speed': '50 rpm', 'microwave': False}}, {'action': 'Separate', 'content': {'phase_to_keep': 'precipitate', 'method': None}}, {'action': 'Wash', 'content': {'material': {'name': 'Deionized water', 'quantity': [], 'concentration': []}, 'method': None}}, {'action': 'Dry', 'content': {'temperature': '110 °C', 'duration': 'overnight', 'atmosphere': None}}, {'action': 'ThermalTreatment', 'content': {'temperature': '550 °C', 'duration': '6 hours', 'heat_ramp': '1 °C/min', 'atmosphere': 'air', 'flow_rate': None}}]
[{'action': 'NewSolution', 'content': {'solution': None}}, {'action': 'ChangeTemperature', 'content': {'temperature': 'room temperature', 'microwave': False, 'heat_ramp': None}}, {'action': 'Add', 'content': {'material': {'name': 'deionized water', 'quantity': ['23 mL'], 'concentration': []}, 'dropwise': False, 'duration': None, 'ph': None}}, {'action': 'Add', 'content': {'material': {'name': 'Sodium Hydroxide (NaOH)', 'quantity': ['0.3 g'], 'concentration': []}, 'dropwise': False, 'duration': None, 'ph': None}}, {'action': 'Add', 'content': {'material': {'name': 'TMAdaOH', 'quantity': ['0-3 g'], 'concentration': []}, 'dropwise': False, 'duration': None, 'ph': None}}, {'action': 'Stir', 'content': {'duration': '1 h', 'stirring_speed': None}}, {'action': 'Add', 'content': {'material': {'name': 'ZSM-5', 'quantity': [], 'concentration': []}, 'dropwise': False, 'duration': None, 'ph': None}}, {'action': 'Stir', 'content': {'duration': '3 h', 'stirring_speed': None}}, {'action': 'Crystallization', 'content': {'temperature': '130-160 °C', 'duration': '0-24 h', 'pressure': None, 'stirring_speed': None, 'microwave': False}}, {'action': 'Separate', 'content': {'phase_to_keep': 'precipitate', 'method': None}}, {'action': 'Wash', 'content': {'material': None, 'method': None}}, {'action': 'Dry', 'content': {'temperature': '100 °C', 'duration': '12 h', 'atmosphere': None}}, {'action': 'ThermalTreatment', 'content': {'temperature': '550 °C', 'duration': '12 h', 'heat_ramp': None, 'atmosphere': None, 'flow_rate': None}}, {'action': 'NewSolution', 'content': {'solution': None}}, {'action': 'Add', 'content': {'material': {'name': 'NH4NO3 solution', 'quantity': [], 'concentration': ['0.5 mol L 1']}, 'dropwise': False, 'duration': None, 'ph': None}}, {'action': 'Add', 'content': {'material': {'name': 'samples', 'quantity': [], 'concentration': []}, 'dropwise': False, 'duration': None, 'ph': None}}, {'action': 'ChangeTemperature', 'content': {'temperature': '80 °C', 'microwave': False, 'heat_ramp': None}}, {'action': 'ThermalTreatment', 'content': {'temperature': '500 °C', 'duration': '4 h', 'heat_ramp': None, 'atmosphere': None, 'flow_rate': None}}]
[{'action': 'NewSolution', 'content': {'solution': None}}, {'action': 'Add', 'content': {'material': {'name': 'Ultrpure Water', 'quantity': ['75 mL'], 'concentration': []}, 'dropwise': False, 'duration': None, 'ph': None}}, {'action': 'Add', 'content': {'material': {'name': 'Aged medium', 'quantity': [], 'concentration': []}, 'dropwise': False, 'duration': None, 'ph': None}}, {'action': 'NewSolution', 'content': {'solution': None}}, {'action': 'ChangeTemperature', 'content': {'temperature': '140 °C', 'microwave': False, 'heat_ramp': None}}, {'action': 'Wait', 'content': {'duration': '48 hours'}}, {'action': 'Separate', 'content': {'phase_to_keep': 'precipitate', 'method': None}}, {'action': 'Dry', 'content': {'temperature': None, 'duration': None, 'atmosphere': None}}]
