Repository: DigicatPT-IST/xlmexlab

# **xlmexlab**
xlmexlab is tool built to create and run LLM and VLM based extraction pipelines. It allows you to create loops of prompt - model response - parsing for a Q&A aproach for data extraction, accelariting multiple model comparison and model optimization.

## **LLM-based Extraction Pipelines**

In this repository you have multiple extraction pipelines available. Every pipeline comes with pre-defined models, model parameters, model template and prompts. Hence you just pass the requirement to run each extraction command. In the case that you want to test different combinations for an existing extraction pipeline we can play with this 4 different arguments:
```bash
--llm_model_name

File: src/xlmexlab/resources/datasets/actions_110_test_zeolite_recipes.txt (part 5 of 5)
[{'action': 'NewSolution', 'content': {'solution': None}}, {'action': 'Add', 'content': {'material': {'name': '(NH4)2SiF6', 'quantity': ['8.860 g'], 'concentration': []}, 'dropwise': False, 'duration': None, 'ph': None}}, {'action': 'Add', 'content': {'material': {'name': 'TMAdamOH', 'quantity': ['26.258 g'], 'concentration': []}, 'dropwise': False, 'duration': None, 'ph': None}}, {'action': 'Add', 'content': {'material': {'name': 'Milli-Q water', 'quantity': ['5.850 g'], 'concentration': []}, 'dropwise': False, 'duration': None, 'ph': None}}, {'action': 'Stir', 'content': {'duration': '30 min', 'stirring_speed': None}}, {'action': 'Add', 'content': {'material': {'name': 'EDA', 'quantity': ['11.956 g'], 'concentration': []}, 'dropwise': False, 'duration': None, 'ph': None}}, {'action': 'Wait', 'content': {'duration': '30 min'}}, {'action': 'Add', 'content': {'material': {'name': 'tin(IV) chloride', 'quantity': [], 'concentration': []}, 'dropwise': False, 'duration': None, 'ph': None}}, {'action': 'Wait', 'content': {'duration': '30 min'}}, {'action': 'Add', 'content': {'material': {'name': 'Si-CHA seeds', 'quantity': ['0.149 g'], 'concentration': []}, 'dropwise': False, 'duration': None, 'ph': None}}, {'action': 'Stir', 'content': {'duration': '3 h', 'stirring_speed': None}}]
[{'action': 'NewSolution', 'content': {'solution': {'name': 'EuMOF solution', 'quantity': [], 'concentration': []}}}, {'action': 'Add', 'content': {'material': {'name': 'EuMOF', 'quantity': ['40 mg'], 'concentration': []}, 'dropwise': False, 'duration': None, 'ph': None}}, {'action': 'Add', 'content': {'material': {'name': 'Ethanol', 'quantity': ['4 mL'], 'concentration': []}, 'dropwise': False, 'duration': None, 'ph': None}}, {'action': 'NewSolution', 'content': {'solution': {'name': 'PVP alcohol solution', 'quantity': [], 'concentration': []}}}, {'action': 'Add', 'content': {'material': {'name': 'PVP', 'quantity': ['80 mg'], 'concentration': []}, 'dropwise': False, 'duration': None, 'ph': None}}, {'action': 'Add', 'content': {'material': {'name': 'Ethanol', 'quantity': ['1 mL'], 'concentration': []}, 'dropwise': False, 'duration': None, 'ph': None}}, {'action': 'NewSolution', 'content': {'solution': None}}, {'action': 'Add', 'content': {'material': {'name': 'EuMOF solution', 'quantity': [], 'concentration': []}, 'dropwise': False, 'duration': None, 'ph': None}}, {'action': 'Add', 'content': {'material': {'name': 'PVP alcohol solution', 'quantity': [], 'concentration': []}, 'dropwise': True, 'duration': None, 'ph': None}}, {'action': 'ChangeTemperature', 'content': {'temperature': 'room temperature', 'microwave': False, 'heat_ramp': None}}, {'action': 'Stir', 'content': {'duration': '4 h', 'stirring_speed': None}}, {'action': 'Separate', 'content': {'phase_to_keep': 'precipitate', 'method': 'centrifugation'}}, {'action': 'Wash', 'content': {'material': {'name': 'Anhydrous ethanol', 'quantity': [], 'concentration': []}, 'method': None}}, {'action': 'Repeat', 'content': {'amount': '3'}}, {'action': 'Dry', 'content': {'temperature': None, 'duration': None, 'atmosphere': None}}, {'action': 'NewSolution', 'content': {'solution': None}}, {'action': 'Add', 'content': {'material': {'name': 'products', 'quantity': ['20 mg'], 'concentration': []}, 'dropwise': False, 'duration': None, 'ph': None}}, {'action': 'Add', 'content': {'material': {'name': 'Methanol', 'quantity': ['10 mL'], 'concentration': []}, 'dropwise': False, 'duration': None, 'ph': None}}, {'action': 'Add', 'content': {'material': {'name': 'Zn(NO3)3·6H2O methanol solution', 'quantity': ['1 mL'], 'concentration': ['0.27 mol/mL']}, 'dropwise': False, 'duration': None, 'ph': None}}, {'action': 'Stir', 'content': {'duration': '10 min', 'stirring_speed': None}}, {'action': 'Add', 'content': {'material': {'name': '2-MI methanol solution', 'quantity': ['3 mL'], 'concentration': ['0.65 mol/mL']}, 'dropwise': False, 'duration': None, 'ph': None}}, {'action': 'Stir', 'content': {'duration': '6 h', 'stirring_speed': None}}, {'action': 'Separate', 'content': {'phase_to_keep': 'precipitate', 'method': 'centrifugation'}}, {'action': 'Wash', 'content': {'material': {'name': 'Anhydrous ethanol', 'quantity': [], 'concentration': []}, 'method': None}}, {'action': 'Repeat', 'content': {'amount': '3'}}, {'action': 'Dry', 'content': {'temperature': None, 'duration': None, 'atmosphere': None}}]
[{'action': 'NewSolution', 'content': {'solution': None}}, {'action': 'Add', 'content': {'material': {'name': 'Sodium Hydroxide', 'quantity': [], 'concentration': ['3 M']}, 'dropwise': False, 'duration': None, 'ph': None}}, {'action': 'Add', 'content': {'material': {'name': 'FA', 'quantity': ['3 g'], 'concentration': []}, 'dropwise': False, 'duration': None, 'ph': None}}, {'action': 'ChangeTemperature', 'content': {'temperature': '90 °C', 'microwave': False, 'heat_ramp': None}}, {'action': 'Stir', 'content': {'duration': '3 hours', 'stirring_speed': None}}, {'action': 'Add', 'content': {'material': {'name': 'sodium metasilicate', 'quantity': [], 'concentration': []}, 'dropwise': False, 'duration': None, 'ph': None}}]
[{'action': 'NewSolution', 'content': {'solution': None}}, {'action': 'Add', 'content': {'material': {'name': 'P123', 'quantity': ['0.8 g'], 'concentration': []}, 'dropwise': False, 'duration': None, 'ph': None}}, {'action': 'Add', 'content': {'material': {'name': 'SDS', 'quantity': ['1 g'], 'concentration': []}, 'dropwise': False, 'duration': None, 'ph': None}}, {'action': 'Add', 'content': {'material': {'name': 'H2O', 'quantity': ['250 mL'], 'concentration': []}, 'dropwise': False, 'duration': None, 'ph': None}}, {'action': 'Add', 'content': {'material': {'name': 'Y precursors', 'quantity': [], 'concentration': []}, 'dropwise': False, 'duration': None, 'ph': None}}, {'action': 'Add', 'content': {'material': {'name': 'H2SO4', 'quantity': [], 'concentration': []}, 'dropwise': False, 'duration': None, 'ph': '1.5-1.8'}}, {'action': 'ChangeTemperature', 'content': {'temperature': '30 °C', 'microwave': False, 'heat_ramp': None}}, {'action': 'Wait', 'content': {'duration': '20 h'}}, {'action': 'Crystallization', 'content': {'temperature': '100 °C', 'duration': '48 h', 'pressure': None, 'stirring_speed': None, 'microwave': False}}, {'action': 'Separate', 'content': {'phase_to_keep': 'precipitate', 'method': 'filtration'}}, {'action': 'Wash', 'content': {'material': None, 'method': None}}, {'action': 'Dry', 'content': {'temperature': None, 'duration': None, 'atmosphere': None}}, {'action': 'ThermalTreatment', 'content': {'temperature': '550 °C', 'duration': '5 h', 'heat_ramp': None, 'atmosphere': None, 'flow_rate': None}}]
[{'action': 'NewSolution', 'content': {'solution': None}}, {'action': 'Add', 'content': {'material': {'name': 'Sodium aluminate', 'quantity': [], 'concentration': []}, 'dropwise': False, 'duration': None, 'ph': None}}, {'action': 'Add', 'content': {'material': {'name': 'Silicic acid', 'quantity': [], 'concentration': []}, 'dropwise': False, 'duration': None, 'ph': None}}, {'action': 'Add', 'content': {'material': {'name': 'Sodium hydroxide', 'quantity': [], 'concentration': []}, 'dropwise': False, 'duration': None, 'ph': None}}, {'action': 'Add', 'content': {'material': {'name': 'Tetrapropylammonium bromide', 'quantity': [], 'concentration': []}, 'dropwise': False, 'duration': None, 'ph': None}}, {'action': 'Add', 'content': {'material': {'name': 'Deionized water', 'quantity': [], 'concentration': []}, 'dropwise': False, 'duration': None, 'ph': None}}, {'action': 'Stir', 'content': {'duration': '3 h', 'stirring_speed': None}}, {'action': 'Add', 'content': {'material': {'name': 'Concentrated sulfuric acid', 'quantity': [], 'concentration': ['Concentrated']}, 'dropwise': True, 'duration': None, 'ph': '10.5'}}, {'action': 'Crystallization', 'content': {'temperature': '180 °C', 'duration': '48 h', 'pressure': 'autogeneous', 'stirring_speed': None, 'microwave': False}}, {'action': 'Separate', 'content': {'phase_to_keep': 'precipitate', 'method': 'filtration'}}, {'action': 'Wash', 'content': {'material': {'name': 'Deionized water', 'quantity': [], 'concentration': []}, 'method': None}}, {'action': 'Dry', 'content': {'temperature': '105 °C', 'duration': 'overnight', 'atmosphere': None}}, {'action': 'ThermalTreatment', 'content': {'temperature': '530 °C', 'duration': '12 h', 'heat_ramp': '3 °C min−1', 'atmosphere': 'air', 'flow_rate': None}}, {'action': 'NewSolution', 'content': {'solution': None}}, {'action': 'Add', 'content': {'material': {'name': 'NH4NO3 solution', 'quantity': [], 'concentration': ['1 mol l−1']}, 'dropwise': False, 'duration': None, 'ph': None}}, {'action': 'Add', 'content': {'material': {'name': 'solid powder', 'quantity': [], 'concentration': []}, 'dropwise': False, 'duration': None, 'ph': None}}]
[{'action': 'NewSolution', 'content': {'solution': None}}, {'action': 'Add', 'content': {'material': {'name': 'C22-6-0', 'quantity': ['8 g', '0.01 mol'], 'concentration': []}, 'dropwise': False, 'duration': None, 'ph': None}}, {'action': 'Add', 'content': {'material': {'name': 'α,α’ dichloro-p-xylene', 'quantity': ['23.56 g', '0.1 mol'], 'concentration': ['0.1 mol']}, 'dropwise': False, 'duration': None, 'ph': None}}, {'action': 'Add', 'content': {'material': {'name': 'Acetonitrile', 'quantity': ['100 mL'], 'concentration': []}, 'dropwise': False, 'duration': None, 'ph': None}}, {'action': 'Crystallization', 'content': {'temperature': '60 °C', 'duration': '48 h', 'pressure': None, 'stirring_speed': None, 'microwave': False}}, {'action': 'Stir', 'content': {'duration': '48 h', 'stirring_speed': None}}, {'action': 'Separate', 'content': {'phase_to_keep': 'precipitate', 'method': 'evaporation'}}, {'action': 'Wash', 'content': {'material': {'name': 'Diethyl ether', 'quantity': [], 'concentration': []}, 'method': None}}, {'action': 'Separate', 'content': {'phase_to_keep': 'precipitate', 'method': 'filtration'}}, {'action': 'Dry', 'content': {'temperature': '50 °C', 'duration': None, 'atmosphere': 'vacuum'}}, {'action': 'NewSolution', 'content': {'solution': None}}, {'action': 'Add', 'content': {'material': {'name': 'C22-6-phe-Cl', 'quantity': ['10 g', '0.02 mol'], 'concentration': []}, 'dropwise': False, 'duration': None, 'ph': None}}, {'action': 'Add', 'content': {'material': {'name': 'N,N,N', 'quantity': ['1.12 g', '0.01 mol'], 'concentration': []}, 'dropwise': False, 'duration': None, 'ph': None}}, {'action': 'Add', 'content': {'material': {'name': 'Chloroform', 'quantity': ['100 mL'], 'concentration': []}, 'dropwise': False, 'duration': None, 'ph': None}}, {'action': 'ChangeTemperature', 'content': {'temperature': 'reflux', 'microwave': False, 'heat_ramp': None}}, {'action': 'Stir', 'content': {'duration': '24 h', 'stirring_speed': None}}, {'action': 'Separate', 'content': {'phase_to_keep': 'precipitate', 'method': 'evaporation'}}, {'action': 'Wash', 'content': {'material': {'name': 'Diethyl ether', 'quantity': [], 'concentration': []}, 'method': None}}, {'action': 'Separate', 'content': {'phase_to_keep': 'precipitate', 'method': 'filtration'}}, {'action': 'Dry', 'content': {'temperature': '50 °C', 'duration': None, 'atmosphere': 'vacuum'}}]
[{'action': 'NewSolution', 'content': {'solution': None}}, {'action': 'Add', 'content': {'material': {'name': 'Tetrabutylorthotitanate', 'quantity': ['1.8 g'], 'concentration': []}, 'dropwise': False, 'duration': None, 'ph': None}}, {'action': 'Add', 'content': {'material': {'name': 'Isopropyl alcohol', 'quantity': ['10.6 g'], 'concentration': []}, 'dropwise': False, 'duration': None, 'ph': None}}, {'action': 'Add', 'content': {'material': {'name': 'Deionized water', 'quantity': ['60 g'], 'concentration': []}, 'dropwise': False, 'duration': None, 'ph': None}}, {'action': 'ChangeTemperature', 'content': {'temperature': '313 K', 'microwave': False, 'heat_ramp': None}}, {'action': 'Stir', 'content': {'duration': '2 hours', 'stirring_speed': None}}, {'action': 'Add', 'content': {'material': {'name': 'TPAOH', 'quantity': ['1.1 g'], 'concentration': ['40%']}, 'dropwise': True, 'duration': None, 'ph': None}}, {'action': 'Dry', 'content': {'temperature': '353 K', 'duration': None, 'atmosphere': None}}, {'action': 'Grind', 'content': {}}]
[{'action': 'NewSolution', 'content': {'solution': None}}, {'action': 'Add', 'content': {'material': {'name': 'Manganese(II) nitrate', 'quantity': ['0.078 g', '0.5 mmol'], 'concentration': ['wt%, 50%']}, 'dropwise': False, 'duration': None, 'ph': None}}, {'action': 'Add', 'content': {'material': {'name': 'Tetraethyl Orthosilicate (TEOS)', 'quantity': ['10.42 g', '50 mmol'], 'concentration': []}, 'dropwise': False, 'duration': None, 'ph': None}}, {'action': 'Add', 'content': {'material': {'name': 'Deionized water', 'quantity': ['30 mL', '942 mmol'], 'concentration': []}, 'dropwise': False, 'duration': None, 'ph': None}}, {'action': 'Add', 'content': {'material': {'name': 'H2SO4', 'quantity': [], 'concentration': ['15%']}, 'dropwise': False, 'duration': None, 'ph': '1.0'}}, {'action': 'ChangeTemperature', 'content': {'temperature': '20 °C', 'microwave': False, 'heat_ramp': None}}, {'action': 'Stir', 'content': {'duration': '12 h', 'stirring_speed': None}}, {'action': 'Add', 'content': {'material': {'name': '(Al)2(SO4)3·18H2O', 'quantity': ['0.67 g', '1.0 mmol'], 'concentration': []}, 'dropwise': False, 'duration': None, 'ph': None}}, {'action': 'Add', 'content': {'material': {'name': 'Sodium hydroxide', 'quantity': [], 'concentration': ['15%']}, 'dropwise': True, 'duration': None, 'ph': '10.0'}}, {'action': 'Stir', 'content': {'duration': '24 h', 'stirring_speed': None}}, {'action': 'Crystallization', 'content': {'temperature': '180 °C', 'duration': '72 h', 'pressure': None, 'stirring_speed': None, 'microwave': False}}, {'action': 'Separate', 'content': {'phase_to_keep': 'precipitate', 'method': 'filtration'}}, {'action': 'Wash', 'content': {'material': {'name': 'Water', 'quantity': ['300 mL'], 'concentration': []}, 'method': None}}, {'action': 'Dry', 'content': {'temperature': '80 °C', 'duration': '12 h', 'atmosphere': None}}]
[{'action': 'NewSolution', 'content': {'solution': None}}, {'action': 'Add', 'content': {'material': {'name': 'NaOH solution', 'quantity': ['75 mL'], 'concentration': ['0.1 M']}, 'dropwise': False, 'duration': None, 'ph': None}}, {'action': 'Add', 'content': {'material': {'name': 'Zeolite', 'quantity': ['1 g'], 'concentration': []}, 'dropwise': False, 'duration': None, 'ph': None}}, {'action': 'ChangeTemperature', 'content': {'temperature': '80 °C', 'microwave': False, 'heat_ramp': None}}, {'action': 'Stir', 'content': {'duration': '1 h', 'stirring_speed': None}}, {'action': 'Separate', 'content': {'phase_to_keep': 'filtrate', 'method': 'filtration'}}, {'action': 'Wash', 'content': {'material': {'name': 'Distilled water', 'quantity': ['25 mL'], 'concentration': []}, 'method': None}}, {'action': 'Repeat', 'content': {'amount': 3}}, {'action': 'Dry', 'content': {'temperature': None, 'duration': None, 'atmosphere': None}}, {'action': 'ThermalTreatment', 'content': {'temperature': '600 °C', 'duration': '6 h', 'heat_ramp': None, 'atmosphere': 'air', 'flow_rate': None}}]
[{'action': 'NewSolution', 'content': {'solution': None}}, {'action': 'Add', 'content': {'material': {'name': 'Sodium Hydroxide', 'quantity': ['1.92 g'], 'concentration': []}, 'dropwise': False, 'duration': None, 'ph': None}}, {'action': 'Add', 'content': {'material': {'name': 'Water', 'quantity': ['24.8 g'], 'concentration': []}, 'dropwise': False, 'duration': None, 'ph': None}}, {'action': 'Add', 'content': {'material': {'name': 'Al(OH)3', 'quantity': ['0.89 g'], 'concentration': []}, 'dropwise': False, 'duration': None, 'ph': None}}, {'action': 'ChangeTemperature', 'content': {'temperature': 'room temperature', 'microwave': False, 'heat_ramp': None}}, {'action': 'Stir', 'content': {'duration': '30 min', 'stirring_speed': None}}, {'action': 'Add', 'content': {'material': {'name': 'Ludox colloidal silica', 'quantity': ['16 g'], 'concentration': ['30%']}, 'dropwise': False, 'duration': None, 'ph': None}}, {'action': 'Stir', 'content': {'duration': '3 h', 'stirring_speed': None}}, {'action': 'Add', 'content': {'material': {'name': 'Zeolite β seeds', 'quantity': ['0.72 g'], 'concentration': ['15 wt %']}, 'dropwise': False, 'duration': None, 'ph': None}}, {'action': 'Stir', 'content': {'duration': '30 min', 'stirring_speed': None}}, {'action': 'Crystallization', 'content': {'temperature': '140 °C', 'duration': '4 days', 'pressure': None, 'stirring_speed': None, 'microwave': False}}]
[{'action': 'NewSolution', 'content': {'solution': None}}, {'action': 'Add', 'content': {'material': {'name': 'Fly ash', 'quantity': ['20 g'], 'concentration': []}, 'dropwise': False, 'duration': None, 'ph': None}}, {'action': 'Add', 'content': {'material': {'name': 'water', 'quantity': ['100 mL'], 'concentration': []}, 'dropwise': False, 'duration': None, 'ph': None}}, {'action': 'Add', 'content': {'material': {'name': 'Sodium Hydroxide (NaOH)', 'quantity': [], 'concentration': ['5 M']}, 'dropwise': False, 'duration': None, 'ph': None}}, {'action': 'Crystallization', 'content': {'temperature': '100 °C', 'duration': '5 min', 'pressure': None, 'stirring_speed': None, 'microwave': True}}, {'action': 'Separate', 'content': {'phase_to_keep': 'precipitate', 'method': 'centrifugation'}}, {'action': 'Separate', 'content': {'phase_to_keep': 'filtrate', 'method': 'centrifugation'}}, {'action': 'Crystallization', 'content': {'temperature': None, 'duration': None, 'pressure': None, 'stirring_speed': None, 'microwave': False}}]
[{'action': 'NewSolution', 'content': {'solution': None}}, {'action': 'Add', 'content': {'material': {'name': 'NaAlO2', 'quantity': [], 'concentration': []}, 'dropwise': False, 'duration': None, 'ph': None}}, {'action': 'Add', 'content': {'material': {'name': 'Deionized Water', 'quantity': [], 'concentration': []}, 'dropwise': False, 'duration': None, 'ph': None}}, {'action': 'Add', 'content': {'material': {'name': 'TPAOH', 'quantity': [], 'concentration': []}, 'dropwise': False, 'duration': None, 'ph': None}}, {'action': 'Add', 'content': {'material': {'name': 'Tetraethyl Orthosilicate', 'quantity': [], 'concentration': []}, 'dropwise': False, 'duration': None, 'ph': None}}, {'action': 'Add', 'content': {'material': {'name': 'ethanol', 'quantity': [], 'concentration': []}, 'dropwise': False, 'duration': None, 'ph': None}}, {'action': 'Add', 'content': {'material': {'name': 'MTES', 'quantity': ['1 mL'], 'concentration': []}, 'dropwise': True, 'duration': None, 'ph': None}}, {'action': 'ChangeTemperature', 'content': {'temperature': '90 °C', 'microwave': False, 'heat_ramp': None}}, {'action': 'Stir', 'content': {'duration': '14 h', 'stirring_speed': None}}, {'action': 'Crystallization', 'content': {'temperature': '180 °C', 'duration': '4 days', 'pressure': None, 'stirring_speed': None, 'microwave': False}}, {'action': 'Separate', 'content': {'phase_to_keep': 'precipitate', 'method': 'filtration'}}, {'action': 'Wash', 'content': {'material': None, 'method': None}}, {'action': 'Dry', 'content': {'temperature': None, 'duration': 'overnight', 'atmosphere': None}}, {'action': 'ThermalTreatment', 'content': {'temperature': '550 °C', 'duration': '5 h', 'heat_ramp': None, 'atmosphere': None, 'flow_rate': None}}, {'action': 'NewSolution', 'content': {'solution': None}}, {'action': 'Add', 'content': {'material': {'name': 'NH4NO3 solution', 'quantity': [], 'concentration': ['1 M']}, 'dropwise': False, 'duration': None, 'ph': None}}, {'action': 'Add', 'content': {'material': {'name': 'calcined sample', 'quantity': [], 'concentration': []}, 'dropwise': False, 'duration': None, 'ph': None}}, {'action': 'ChangeTemperature', 'content': {'temperature': '80 °C', 'microwave': False, 'heat_ramp': None}}, {'action': 'Stir', 'content': {'duration': '6 h', 'temperature': None, 'atmosphere': None, 'pressure': None}}, {'action': 'Repeat', 'content': {'amount': '2'}}, {'action': 'ThermalTreatment', 'content': {'temperature': '550 °C', 'duration': None, 'heat_ramp': None, 'atmosphere': None, 'flow_rate': None}}]
[{'action': 'NewSolution', 'content': {'solution': None}}, {'action': 'Add', 'content': {'material': {'name': 'Tetraethyl Orthosilicate', 'quantity': [], 'concentration': []}, 'dropwise': True, 'duration': None, 'ph': None}}, {'action': 'Add', 'content': {'material': {'name': 'Sodium Hydroxide', 'quantity': [], 'concentration': []}, 'dropwise': False, 'duration': None, 'ph': None}}, {'action': 'Add', 'content': {'material': {'name': 'Tetrapropylammonium Bromide', 'quantity': [], 'concentration': []}, 'dropwise': False, 'duration': None, 'ph': None}}, {'action': 'Add', 'content': {'material': {'name': 'Water', 'quantity': [], 'concentration': []}, 'dropwise': False, 'duration': None, 'ph': None}}, {'action': 'ChangeTemperature', 'content': {'temperature': 'room temperature', 'microwave': False, 'heat_ramp': None}}, {'action': 'Stir', 'content': {'duration': '24 h', 'stirring_speed': None}}, {'action': 'Wait', 'content': {'duration': '6 h'}}, {'action': 'Crystallization', 'content': {'temperature': '373 K', 'duration': '20 h', 'pressure': None, 'stirring_speed': None, 'microwave': False}}, {'action': 'ChangeTemperature', 'content': {'temperature': 'room temperature', 'microwave': False, 'heat_ramp': None}}, {'action': 'Separate', 'content': {'phase_to_keep': 'precipitate', 'method': 'centrifugation'}}, {'action': 'Dry', 'content': {'temperature': '373 K', 'duration': None, 'atmosphere': None}}]
[{'action': 'NewSolution', 'content': {'solution': None}}, {'action': 'Add', 'content': {'material': {'name': 'Distilled Water', 'quantity': [], 'concentration': []}, 'dropwise': False, 'duration': None, 'ph': None}}, {'action': 'Add', 'content': {'material': {'name': 'NaOH', 'quantity': [], 'concentration': []}, 'dropwise': False, 'duration': None, 'ph': None}}, {'action': 'Add', 'content': {'material': {'name': 'Sodium Aluminate', 'quantity': [], 'concentration': []}, 'dropwise': False, 'duration': None, 'ph': None}}, {'action': 'Stir', 'content': {'duration': 'few minutes', 'stirring_speed': None}}, {'action': 'Add', 'content': {'material': {'name': 'TPABr', 'quantity': [], 'concentration': []}, 'dropwise': False, 'duration': None, 'ph': None}}, {'action': 'Stir', 'content': {'duration': '1 hour', 'stirring_speed': None}}, {'action': 'Add', 'content': {'material': {'name': 'fumed silica', 'quantity': [], 'concentration': []}, 'dropwise': False, 'duration': None, 'ph': None}}, {'action': 'Wait', 'content': {'duration': '24 h'}}, {'action': 'Crystallization', 'content': {'temperature': '250 °C', 'duration': '3 h', 'pressure': None, 'stirring_speed': None, 'microwave': False}}, {'action': 'Separate', 'content': {'phase_to_keep': 'precipitate', 'method': 'filtration'}}, {'action': 'Wash', 'content': {'material': {'name': 'distilled water', 'quantity': [], 'concentration': []}, 'method': None}}, {'action': 'Dry', 'content': {'temperature': '110 °C', 'duration': '12 h', 'atmosphere': None}}, {'action': 'ThermalTreatment', 'content': {'temperature': '550 °C', 'duration': '15 h', 'heat_ramp': None, 'atmosphere': None, 'flow_rate': None}}]
